Repository: Yuanhao-Xu/DA

al_mian_xgb.py: Main program for running the active learning framework.
DataProcessor.py: This file is used to select the datasets to be tested.
alstr_XX.py: Classes for all query strategies.
G_Dataset: Contains all synthetic datasets and the dataset generator.
Dataset: Contains all real-world datasets.
xgb_res: Contains the results of the active learning performance of all strategies on all datasets.
Sec6_2_al_main_viz.py + Sec6_2_plot_distribution.py + Sec6_2_concrete_LL4AL_vs_EGAL_viz: Visualizations in Section 6.2 that compare the sample selection process.
Sec_4_1_dataset_analysis.py + Dataset_Analysis_Reports: Scripts and reports for dataset analysis.

File: Dataset/AAC/data.csv (part 1 of 22)
Idx_Sample;Ref.;Mixture Code in Ref;SiO2;Al2O3;Fe2O3;CaO;MgO;Na2O;K2O;SO3;TiO2;P2O5;SrO;Mn2O3;MnO;LOI;FA_SiO2;FA_Al2O3;FA_Fe2O3;FA_CaO;FA_MgO;FA_Na2O;FA_K2O;FA_SO3;FA_TiO2;FA_P2O5;FA_SrO;FA_Mn2O3;FA_MnO;FA_LOI;GGBFS_SiO2;GGBFS_Al2O3;GGBFS_Fe2O3;GGBFS_CaO;GGBFS_MgO;GGBFS_Na2O;GGBFS_K2O;GGBFS_SO3;GGBFS_TiO2;GGBFS_P2O5;GGBFS_SrO;GGBFS_Mn2O3;GGBFS_MnO;GGBFS_LOI;OtherSCM_SiO2;OtherSCM_Al2O3;OtherSCM_Fe2O3;OtherSCM_CaO;OtherSCM_MgO;OtherSCM_Na2O;OtherSCM_K2O;OtherSCM_SO3;OtherSCM_TiO2;OtherSCM_P2O5;OtherSCM_SrO;OtherSCM_Mn2O3;OtherSCM_MnO;OtherSCM_LOI;SF_SiO2;SF_Al2O3;SF_Fe2O3;SF_CaO;SF_MgO;SF_Na2O;SF_K2O;SF_SO3;SF_TiO2;SF_P2O5;SF_SrO;SF_Mn2O3;SF_MnO;SF_LOI;Kaolin_SiO2;Kaoliin_Al2O3;Kaolin_Fe2O3;Kaolin_CaO;Kaolin_MgO;Kaolin_Na2O;Kaolin_K2O;Kaolin_SO3;Kaolin_TiO2;Kaolin_P2O5;Kaolin_SrO;Kaolin_Mn2O3;Kaolin_MnO;Kaolin_LOI;OPC_SiO2;OPC_Al2O3;OPC_Fe2O3;OPC_CaO;OPC_MgO;OPC_Na2O;OPC_K2O;OPC_SO3;OPC_TiO2;OPC_P2O5;OPC_SrO;OPC_Mn2O3;OPC_MnO;OPC_LOI;Fine modulus (m2/kg);Specific gravity;OPC (kg/m3);FA (kg/m3);GGBFS (kg/m3);SF (kg/m3);MK (kg/m3);Other SCM (kg/m3);OPC density (kg/m3);FA density (kg/m3);GGBFS density (kg/m3);SF density (kg/m3);MK density (kg/m3);Other SCM density (kg/m3);Coarse aggregate (kg/m3);Fine aggregate (kg in 1m3 mix);Total aggregates (kg in 1m3 mix);Coarse Agg density (kg/m3);Fine Agg density (kg/m3);NaOH specific gravity;Na2SiO3 specific gravity;Total Na2SiO3 (kg in 1m3 of mix);Na2O (l);SiO2 (l);H2O;Na2O (Dry);SiO2 (Dry);Water;Total NaOH (kg in 1m3 mix);Concentration (M) NaOH;Water;NaOH (Dry);Additional water (kg in 1m3 mix);Superplasticizer (kg in 1m3 mix);Total water (in solutions + additional) (kg in 1m3 mix);Initial curing time (day) ;Initial curing temp (C);Initial curing rest time (day);Final curing temp (C);Cube D (mm);Cylinder D (mm);Cylinder H (mm);1-d Cubic compressive strength (MPa);3-d Cubic compressive strength (MPa);7-d Cubic compressive strength (MPa);14-d Cubic compressive strength (MPa) ;21-d Cubic compressive strength (MPa);28-d Cubic compressive strength (MPa);56-d Cubic compressive strength (MPa);90-d Cubic compressive strength (MPa) ;180-d Cubic compressive strength (MPa);365-d Cubic compressive strength (MPa) ;4 HOURS Cylindrical compressive strength (MPa);1-d Cylindrical compressive strength (MPa);2-d Cylindrical compressive strength (MPa);3-d Cylindrical compressive strength (MPa);4-d Cylindrical compressive strength (MPa);5-d Cylindrical compressive strength (MPa);7-d Cylindrical compressive strength (MPa);12-d Cylindrical compressive strength (MPa);14-d Cylindrical compressive strength (MPa);21-d Cylindrical compressive strength (MPa);28-d Cylindrical compressive strength (MPa);56-d Cylindrical compressive strength (MPa) ;90-d Cylindrical compressive strength (MPa);180-d Cylindrical compressive strength (MPa) ;365-d Cylindrical compressive strength (MPa);3-d fst-cube (MPa);7-d fst-cube (MPa);14-d fst-cube (MPa);21-d fst-cube (MPa);28-d fst-cube (MPa);56-d fst-cube (MPa);180-d fst-cube (MPa);3-d fst-cylinder (MPa);7-d fst-cylinder (MPa);14-d fst-cylinder (MPa);21-d fst-cylinder (MPa);28-dfst-cylinder (MPa);56-d fst-cylinder (MPa);90-d fst-cylinder (MPa);180-d fst-cylinder (MPa);365-d fst-cylinder (MPa);3-d Ec (MPa);7-d Ec (MPa);14-d Ec (MPa);21-d Ec (MPa);28-d Ec (MPa);56-d Ec (MPa);90-d Ec (MPa);180-d Ec (MPa) ;365-d Ec (MPa);3-d WA (%);7-d WA (%);14-d WA (%);21-d WA (%);28-d WA (%);56-d WA (%);90-d WA (%);180-d WA (%);365-d WA (%);3-d Porosity/AVPV (%);7-d Porosity/AVPV (%);14-d Porosity/AVPV (%);21-d Porosity/AVPV (%);28-d Porosity/AVPV (%);56-d Porosity/AVPV (%);90-d Porosity/AVPV (%);180-d Porosity/AVPV (%);365-d Porosity/AVPV (%);3-d Water permeability (mm);7-d Water permeability (mm);14-d Water permeability (mm);21-d Water permeability (mm);28-d Water permeability (mm);56-d Water permeability (mm);90-d Water permeability (mm);180-d Water permeability (mm);365-d Water permeability (mm);3-d Abrasion resistance (mm);7-d Abrasion resistance (mm);14-d Abrasion resistance (mm);21-d Abrasion resistance (mm);28-d Abrasion resistance (mm);56-d Abrasion resistance (mm);90-d Abrasion resistance (mm);180-d Abrasion resistance (mm);365-d Abrasion resistance (mm);3-d UPV (m/s);7-d UPV (m/s);14-d UPV (m/s);21-d UPV (m/s);28-d UPV (m/s);56-d UPV (m/s);90-d UPV (m/s);180-d UPV (m/s);365-d UPV (m/s);3-d sorptivity(m/s^0.5);7-d sorptivity(m/s^0.5);14-d sorptivity(m/s^0.5);21-d sorptivity(m/s^0.5);28-d sorptivity(m/s^0.5);56-d sorptivity(m/s^0.5);90-d sorptivity(m/s^0.5);180-d sorptivity(m/s^0.5);365-d sorptivity(m/s^0.5);Slump (mm);flowtable;Seeting I;Setting F;"CO2 footprint
(kg emision per 1m3 of samples produced and cured)
[108] and [109] used"
1;[2];FA-I;53,36;26,49;10,86;1,34;0,77;0,37;0,8;1,7;1,47;1,43;0;0;;1,39;53,36;26,49;10,86;1,34;0,77;0,37;0,8;1,7;1,47;1,43;0;0;0;1,39;;;;;;;;;;;;;;;;;;;;;;;;;;;;;;;;;;;;;;;;;;;;;;;;;;;;;;;;;;;;;;;;;;;;;;;;;;476;;;;;;;;;;;1294;554;1848;;;2,13;1,53;48;0,147;0,294;0,56;7,06;14,11;26,832;120;8;81,6;38,4;0;0;108,432;1;60;0;24;;100;200;;;;;;;;;;;;;;;;;17;;;;;;;;;;;;;;;;;;;;;;;;;;;;;;;;;;;;;;;;;;;;;;;;;;;;;;;;;;;;;;;;;;;;;;;;;;;;;;;;;;;;;;;;;;;;124,0487333
2;[2];FA-I;53,36;26,49;10,86;1,34;0,77;0,37;0,8;1,7;1,47;1,43;0;0;;1,39;53,36;26,49;10,86;1,34;0,77;0,37;0,8;1,7;1,47;1,43;0;0;0;1,39;;;;;;;;;;;;;;;;;;;;;;;;;;;;;;;;;;;;;;;;;;;;;;;;;;;;;;;;;;;;;;;;;;;;;;;;;;476;;;;;;;;;;;1294;554;1848;;;2,13;1,53;120;0,147;0,294;0,56;17,64;35,28;67,08;48;8;32,64;15,36;0;0;99,72;0,166666667;30;0;24;;100;200;;;;;;;;;;;;;;;;;8;;;;;;;;;;;;;;;;;;;;;;;;;;;;;;;;;;;;;;;;;;;;;;;;;;;;;;;;;;;;;;;;;;;;;;;;;;;;;;;;;;;;;;;;;;;;83,92352222
3;[2];FA-I;53,36;26,49;10,86;1,34;0,77;0,37;0,8;1,7;1,47;1,43;0;0;;1,39;53,36;26,49;10,86;1,34;0,77;0,37;0,8;1,7;1,47;1,43;0;0;0;1,39;;;;;;;;;;;;;;;;;;;;;;;;;;;;;;;;;;;;;;;;;;;;;;;;;;;;;;;;;;;;;;;;;;;;;;;;;;476;;;;;;;;;;;1294;554;1848;;;2,13;1,53;120;0,147;0,294;0,56;17,64;35,28;67,08;48;8;32,64;15,36;0;0;99,72;0,166666667;60;0;24;;100;200;;;;;;;;;;;;;;;;;24;;;;;;;;;;;;;;;;;;;;;;;;;;;;;;;;;;;;;;;;;;;;;;;;;;;;;;;;;;;;;;;;;;;;;;;;;;;;;;;;;;;;;;;;;;;;87,13185556
4;[2];FA-I;53,36;26,49;10,86;1,34;0,77;0,37;0,8;1,7;1,47;1,43;0;0;;1,39;53,36;26,49;10,86;1,34;0,77;0,37;0,8;1,7;1,47;1,43;0;0;0;1,39;;;;;;;;;;;;;;;;;;;;;;;;;;;;;;;;;;;;;;;;;;;;;;;;;;;;;;;;;;;;;;;;;;;;;;;;;;476;;;;;;;;;;;1294;554;1848;;;2,13;1,53;120;0,147;0,294;0,56;17,64;35,28;67,08;48;8;32,64;15,36;0;0;99,72;0,166666667;90;0;24;;100;200;;;;;;;;;;;;;;;;;37;;;;;;;;;;;;;;;;;;;;;;;;;;;;;;;;;;;;;;;;;;;;;;;;;;;;;;;;;;;;;;;;;;;;;;;;;;;;;;;;;;;;;;;;;;;;90,3401889
5;[2];FA-I;53,36;26,49;10,86;1,34;0,77;0,37;0,8;1,7;1,47;1,43;0;0;;1,39;53,36;26,49;10,86;1,34;0,77;0,37;0,8;1,7;1,47;1,43;0;0;0;1,39;;;;;;;;;;;;;;;;;;;;;;;;;;;;;;;;;;;;;;;;;;;;;;;;;;;;;;;;;;;;;;;;;;;;;;;;;;476;;;;;;;;;;;1294;554;1848;;;2,13;1,53;120;0,147;0,294;0,56;17,64;35,28;67,08;48;8;32,64;15,36;0;0;99,72;1;30;0;24;;100;200;;;;;;;;;;;;;;;;;20;;;;;;;;;;;;;;;;;;;;;;;;;;;;;;;;;;;;;;;;;;;;;;;;;;;;;;;;;;;;;;;;;;;;;;;;;;;;;;;;;;;;;;;;;;;;86,59713333
6;[2];FA-I;53,36;26,49;10,86;1,34;0,77;0,37;0,8;1,7;1,47;1,43;0;0;;1,39;53,36;26,49;10,86;1,34;0,77;0,37;0,8;1,7;1,47;1,43;0;0;0;1,39;;;;;;;;;;;;;;;;;;;;;;;;;;;;;;;;;;;;;;;;;;;;;;;;;;;;;;;;;;;;;;;;;;;;;;;;;;476;;;;;;;;;;;1294;554;1848;;;2,13;1,53;120;0,147;0,294;0,56;17,64;35,28;67,08;48;8;32,64;15,36;0;0;99,72;1;60;0;24;;100;200;;;;;;;;;;;;;;;;;57;;;;;;;;;;;;;;;;;;;;;;;;;;;;;;;;;;;;;;;;;;;;;;;;;;;;;;;;;;;;;;;;;;;;;;;;;;;;;;;;;;;;;;;;;;;;105,8471333
7;[2];FA-I;53,36;26,49;10,86;1,34;0,77;0,37;0,8;1,7;1,47;1,43;0;0;;1,39;53,36;26,49;10,86;1,34;0,77;0,37;0,8;1,7;1,47;1,43;0;0;0;1,39;;;;;;;;;;;;;;;;;;;;;;;;;;;;;;;;;;;;;;;;;;;;;;;;;;;;;;;;;;;;;;;;;;;;;;;;;;476;;;;;;;;;;;1294;554;1848;;;2,13;1,53;120;0,147;0,294;0,56;17,64;35,28;67,08;48;8;32,64;15,36;0;0;99,72;1;90;0;24;;100;200;;;;;;;;;;;;;;;;;66;;;;;;;;;;;;;;;;;;;;;;;;;;;;;;;;;;;;;;;;;;;;;;;;;;;;;;;;;;;;;;;;;;;;;;;;;;;;;;;;;;;;;;;;;;;;125,0971333
8;[2];FA-I;53,36;26,49;10,86;1,34;0,77;0,37;0,8;1,7;1,47;1,43;0;0;;1,39;53,36;26,49;10,86;1,34;0,77;0,37;0,8;1,7;1,47;1,43;0;0;0;1,39;;;;;;;;;;;;;;;;;;;;;;;;;;;;;;;;;;;;;;;;;;;;;;;;;;;;;;;;;;;;;;;;;;;;;;;;;;476;;;;;;;;;;;1294;554;1848;;;2,13;1,53;48;0,147;0,294;0,56;7,06;14,11;26,832;120;14;52,8;67,2;0;0;79,632;1;60;0;24;;100;200;;;;;;;;;;;;;;;;;48;;;;;;;;;;;;;;;;;;;;;;;;;;;;;;;;;;;;;;;;;;;;;;;;;;;;;;;;;;;;;;;;;;;;;;;;;;;;;;;;;;;;;;;;;;;;179,2007333
9;[2];FA-I;53,36;26,49;10,86;1,34;0,77;0,37;0,8;1,7;1,47;1,43;0;0;;1,39;53,36;26,49;10,86;1,34;0,77;0,37;0,8;1,7;1,47;1,43;0;0;0;1,39;;;;;;;;;;;;;;;;;;;;;;;;;;;;;;;;;;;;;;;;;;;;;;;;;;;;;;;;;;;;;;;;;;;;;;;;;;476;;;;;;;;;;;1294;554;1848;;;2,13;1,53;120;0,147;0,294;0,56;17,64;35,28;67,08;48;14;21,12;26,88;0;0;88,2;2;30;0;24;;100;200;;;;;;;;;;;;;;;;;49;;;;;;;;;;;;;;;;;;;;;;;;;;;;;;;;;;;;;;;;;;;;;;;;;;;;;;;;;;;;;;;;;;;;;;;;;;;;;;;;;;;;;;;;;;;;111,8662667
10;[2];FA-I;53,36;26,49;10,86;1,34;0,77;0,37;0,8;1,7;1,47;1,43;0;0;;1,39;53,36;26,49;10,86;1,34;0,77;0,37;0,8;1,7;1,47;1,43;0;0;0;1,39;;;;;;;;;;;;;;;;;;;;;;;;;;;;;;;;;;;;;;;;;;;;;;;;;;;;;;;;;;;;;;;;;;;;;;;;;;476;;;;;;;;;;;1294;554;1848;;;2,13;1,53;120;0,147;0,294;0,56;17,64;35,28;67,08;48;14;21,12;26,88;0;0;88,2;0,166666667;60;0;24;;100;200;;;;;;;;;;;;;;;;;25;;;;;;;;;;;;;;;;;;;;;;;;;;;;;;;;;;;;;;;;;;;;;;;;;;;;;;;;;;;;;;;;;;;;;;;;;;;;;;;;;;;;;;;;;;;;109,1926556
11;[2];FA-I;53,36;26,49;10,86;1,34;0,77;0,37;0,8;1,7;1,47;1,43;0;0;;1,39;53,36;26,49;10,86;1,34;0,77;0,37;0,8;1,7;1,47;1,43;0;0;0;1,39;;;;;;;;;;;;;;;;;;;;;;;;;;;;;;;;;;;;;;;;;;;;;;;;;;;;;;;;;;;;;;;;;;;;;;;;;;476;;;;;;;;;;;1294;554;1848;;;2,13;1,53;120;0,147;0,294;0,56;17,64;35,28;67,08;48;14;21,12;26,88;0;0;88,2;0,166666667;90;0;24;;100;200;;;;;;;;;;;;;;;;;30;;;;;;;;;;;;;;;;;;;;;;;;;;;;;;;;;;;;;;;;;;;;;;;;;;;;;;;;;;;;;;;;;;;;;;;;;;;;;;;;;;;;;;;;;;;;112,4009889
12;[2];FA-I;53,36;26,49;10,86;1,34;0,77;0,37;0,8;1,7;1,47;1,43;0;0;;1,39;53,36;26,49;10,86;1,34;0,77;0,37;0,8;1,7;1,47;1,43;0;0;0;1,39;;;;;;;;;;;;;;;;;;;;;;;;;;;;;;;;;;;;;;;;;;;;;;;;;;;;;;;;;;;;;;;;;;;;;;;;;;476;;;;;;;;;;;1294;554;1848;;;2,13;1,53;120;0,147;0,294;0,56;17,64;35,28;67,08;48;14;21,12;26,88;0;0;88,2;1;30;0;24;;100;200;;;;;;;;;;;;;;;;;29;;;;;;;;;;;;;;;;;;;;;;;;;;;;;;;;;;;;;;;;;;;;;;;;;;;;;;;;;;;;;;;;;;;;;;;;;;;;;;;;;;;;;;;;;;;;108,6579333
13;[2];FA-I;53,36;26,49;10,86;1,34;0,77;0,37;0,8;1,7;1,47;1,43;0;0;;1,39;53,36;26,49;10,86;1,34;0,77;0,37;0,8;1,7;1,47;1,43;0;0;0;1,39;;;;;;;;;;;;;;;;;;;;;;;;;;;;;;;;;;;;;;;;;;;;;;;;;;;;;;;;;;;;;;;;;;;;;;;;;;476;;;;;;;;;;;1294;554;1848;;;2,13;1,53;120;0,147;0,294;0,56;17,64;35,28;67,08;48;14;21,12;26,88;0;0;88,2;1;60;0;24;;100;200;;;;;;;;;;;;;;;;;68;;;;;;;;;;;;;;;;;;;;;;;;;;;;;;;;;;;;;;;;;;;;;;;;;;;;;;;;;;;;;;;;;;;;;;;;;;;;;;;;;;;;;;;;;;;;127,9079333
14;[2];FA-I;53,36;26,49;10,86;1,34;0,77;0,37;0,8;1,7;1,47;1,43;0;0;;1,39;53,36;26,49;10,86;1,34;0,77;0,37;0,8;1,7;1,47;1,43;0;0;0;1,39;;;;;;;;;;;;;;;;;;;;;;;;;;;;;;;;;;;;;;;;;;;;;;;;;;;;;;;;;;;;;;;;;;;;;;;;;;476;;;;;;;;;;;1294;554;1848;;;2,13;1,53;120;0,147;0,294;0,56;17,64;35,28;67,08;48;14;21,12;26,88;0;0;88,2;1;90;0;24;;100;200;;;;;;;;;;;;;;;;;70;;;;;;;;;;;;;;;;;;;;;;;;;;;;;;;;;;;;;;;;;;;;;;;;;;;;;;;;;;;;;;;;;;;;;;;;;;;;;;;;;;;;;;;;;;;;147,1579333
15;[2];FA-III;48;29;12,7;1,78;0,89;0,39;0,55;0,5;1,67;1,69;0;0;;1,61;48;29;12,7;1,78;0,89;0,39;0,55;0,5;1,67;1,69;0;0;0;1,61;;;;;;;;;;;;;;;;;;;;;;;;;;;;;;;;;;;;;;;;;;;;;;;;;;;;;;;;;;;;;;;;;;;;;;;;;;408;;;;;;;;;;;1294;554;1848;;;2,13;1,53;103;0,147;0,294;0,56;15,14;30,28;57,577;51,5;14;22,66;28,84;16,5;0;96,737;1;60;0;24;;100;200;;;;;;;;;;;;;;42;;;;;;;;;;;;;;;;;;;;;;;;;;;;;;;;;;;;;;;;;;;;;;;;;;;;;;;;;;;;;;;;;;;;;;;;;;;;;;;;;;;;;;;;;;;;;;;125,2693333
16;[2];FA-III;48;29;12,7;1,78;0,89;0,39;0,55;0,5;1,67;1,69;0;0;;1,61;48;29;12,7;1,78;0,89;0,39;0,55;0,5;1,67;1,69;0;0;0;1,61;;;;;;;;;;;;;;;;;;;;;;;;;;;;;;;;;;;;;;;;;;;;;;;;;;;;;;;;;;;;;;;;;;;;;;;;;;408;;;;;;;;;;;1294;554;1848;;;2,13;1,53;103;0,147;0,294;0,56;15,14;30,28;57,577;51,5;14;22,66;28,84;16,5;4,1;99,197;1;60;0;24;;100;200;;;;;;;;;;;;;;41;;;;;;;;;;;;;;;;;;;;;;;;;;;;;;;;;;;;;;;;;;;;;;;;;;;;;;;;;;;;;;;;;;;;;;;;;;;;;;;;;;;;;;;;;;;;;;;132,9773333
17;[2];FA-III;48;29;12,7;1,78;0,89;0,39;0,55;0,5;1,67;1,69;0;0;;1,61;48;29;12,7;1,78;0,89;0,39;0,55;0,5;1,67;1,69;0;0;0;1,61;;;;;;;;;;;;;;;;;;;;;;;;;;;;;;;;;;;;;;;;;;;;;;;;;;;;;;;;;;;;;;;;;;;;;;;;;;408;;;;;;;;;;;1294;554;1848;;;2,13;1,53;103;0,147;0,294;0,56;15,14;30,28;57,577;51,5;14;22,66;28,84;16,5;8,2;101,657;1;60;0;24;;100;200;;;;;;;;;;;;;;41;;;;;;;;;;;;;;;;;;;;;;;;;;;;;;;;;;;;;;;;;;;;;;;;;;;;;;;;;;;;;;;;;;;;;;;;;;;;;;;;;;;;;;;;;;;;;;;140,6853333
18;[2];FA-III;48;29;12,7;1,78;0,89;0,39;0,55;0,5;1,67;1,69;0;0;;1,61;48;29;12,7;1,78;0,89;0,39;0,55;0,5;1,67;1,69;0;0;0;1,61;;;;;;;;;;;;;;;;;;;;;;;;;;;;;;;;;;;;;;;;;;;;;;;;;;;;;;;;;;;;;;;;;;;;;;;;;;408;;;;;;;;;;;1294;554;1848;;;2,13;1,53;103;0,147;0,294;0,56;15,14;30,28;57,577;51,5;14;22,66;28,84;16,5;16,3;106,517;1;60;0;24;;100;200;;;;;;;;;;;;;;36;;;;;;;;;;;;;;;;;;;;;;;;;;;;;;;;;;;;;;;;;;;;;;;;;;;;;;;;;;;;;;;;;;;;;;;;;;;;;;;;;;;;;;;;;;;;;;;155,9133333
19;[2];FA-II;47,8;24,4;17,4;2,42;1,99;0,31;0,55;0,29;1,328;2;0;0;;1,1;47,8;24,4;17,4;2,42;1,99;0,31;0,55;0,29;1,328;2;0;0;0;1,1;;;;;;;;;;;;;;;;;;;;;;;;;;;;;;;;;;;;;;;;;;;;;;;;;;;;;;;;;;;;;;;;;;;;;;;;;;408;;;;;;;;;;;1201;647;1848;;;2,13;1,53;103;0,147;0,294;0,56;15,14;30,28;57,577;41;12;21,32;19,68;14,3;6,1;96,857;1;60;0;24;;100;200;;;;;;;;;;;;;;;;;40;;;;;;;;;;;;;;;;;;;;;;;;;;;;;;;;;;;;;;;;;;;;;;;;;;;;;;;;;;;;;;;;;;;;;;;;;;;;;;;;;;;;;;;;209;;;;119,1959333
20;[2];FA-II;47,8;24,4;17,4;2,42;1,99;0,31;0,55;0,29;1,328;2;0;0;;1,1;47,8;24,4;17,4;2,42;1,99;0,31;0,55;0,29;1,328;2;0;0;0;1,1;;;;;;;;;;;;;;;;;;;;;;;;;;;;;;;;;;;;;;;;;;;;;;;;;;;;;;;;;;;;;;;;;;;;;;;;;;408;;;;;;;;;;;1201;647;1848;;;2,13;1,53;103;0,147;0,294;0,56;15,14;30,28;57,577;41;12;21,32;19,68;14,3;6,1;96,857;1;60;1;24;;100;200;;;;;;;;;;;;;;;;;41;;;;;;;;;;;;;;;;;;;;;;;;;;;;;;;;;;;;;;;;;;;;;;;;;;;;;;;;;;;;;;;;;;;;;;;;;;;;;;;;;;;;;;;;209;;;;119,1959333
21;[2];FA-II;47,8;24,4;17,4;2,42;1,99;0,31;0,55;0,29;1,328;2;0;0;;1,1;47,8;24,4;17,4;2,42;1,99;0,31;0,55;0,29;1,328;2;0;0;0;1,1;;;;;;;;;;;;;;;;;;;;;;;;;;;;;;;;;;;;;;;;;;;;;;;;;;;;;;;;;;;;;;;;;;;;;;;;;;408;;;;;;;;;;;1201;647;1848;;;2,13;1,53;103;0,147;0,294;0,56;15,14;30,28;57,577;41;12;21,32;19,68;14,3;6,1;96,857;1;60;2;24;;100;200;;;;;;;;;;;;;;;;;48;;;;;;;;;;;;;;;;;;;;;;;;;;;;;;;;;;;;;;;;;;;;;;;;;;;;;;;;;;;;;;;;;;;;;;;;;;;;;;;;;;;;;;;;209;;;;119,1959333
22;[2];FA-II;47,8;24,4;17,4;2,42;1,99;0,31;0,55;0,29;1,328;2;0;0;;1,1;47,8;24,4;17,4;2,42;1,99;0,31;0,55;0,29;1,328;2;0;0;0;1,1;;;;;;;;;;;;;;;;;;;;;;;;;;;;;;;;;;;;;;;;;;;;;;;;;;;;;;;;;;;;;;;;;;;;;;;;;;408;;;;;;;;;;;1201;647;1848;;;2,13;1,53;103;0,147;0,294;0,56;15,14;30,28;57,577;41;12;21,32;19,68;14,3;6,1;96,857;1;60;3;24;;100;200;;;;;;;;;;;;;;;;;50;;;;;;;;;;;;;;;;;;;;;;;;;;;;;;;;;;;;;;;;;;;;;;;;;;;;;;;;;;;;;;;;;;;;;;;;;;;;;;;;;;;;;;;;209;;;;119,1959333
23;[2];FA-II;47,8;24,4;17,4;2,42;1,99;0,31;0,55;0,29;1,328;2;0;0;;1,1;47,8;24,4;17,4;2,42;1,99;0,31;0,55;0,29;1,328;2;0;0;0;1,1;;;;;;;;;;;;;;;;;;;;;;;;;;;;;;;;;;;;;;;;;;;;;;;;;;;;;;;;;;;;;;;;;;;;;;;;;;408;;;;;;;;;;;1201;647;1848;;;2,13;1,53;103;0,147;0,294;0,56;15,14;30,28;57,577;41;12;21,32;19,68;14,3;6,1;96,857;1;60;4;24;;100;200;;;;;;;;;;;;;;;;;49;;;;;;;;;;;;;;;;;;;;;;;;;;;;;;;;;;;;;;;;;;;;;;;;;;;;;;;;;;;;;;;;;;;;;;;;;;;;;;;;;;;;;;;;209;;;;119,1959333
24;[2];FA-II;47,8;24,4;17,4;2,42;1,99;0,31;0,55;0,29;1,328;2;0;0;;1,1;47,8;24,4;17,4;2,42;1,99;0,31;0,55;0,29;1,328;2;0;0;0;1,1;;;;;;;;;;;;;;;;;;;;;;;;;;;;;;;;;;;;;;;;;;;;;;;;;;;;;;;;;;;;;;;;;;;;;;;;;;408;;;;;;;;;;;1201;647;1848;;;2,13;1,53;103;0,147;0,294;0,56;15,14;30,28;57,577;41;14;18,04;22,96;17,6;6,1;96,877;1;60;0;24;;100;200;;;;;;;;;;;;;;;;;43;;;;;;;;;;;;;;;;;;;;;;;;;;;;;;;;;;;;;;;;;;;;;;;;;;;;;;;;;;;;;;;;;;;;;;;;;;;;;;;;;;;;;;;;215;;;;125,4771333
25;[2];FA-II;47,8;24,4;17,4;2,42;1,99;0,31;0,55;0,29;1,328;2;0;0;;1,1;47,8;24,4;17,4;2,42;1,99;0,31;0,55;0,29;1,328;2;0;0;0;1,1;;;;;;;;;;;;;;;;;;;;;;;;;;;;;;;;;;;;;;;;;;;;;;;;;;;;;;;;;;;;;;;;;;;;;;;;;;408;;;;;;;;;;;1201;647;1848;;;2,13;1,53;103;0,147;0,294;0,56;15,14;30,28;57,577;41;14;18,04;22,96;17,6;6,1;96,877;1;60;1;24;;100;200;;;;;;;;;;;;;;;;;53;;;;;;;;;;;;;;;;;;;;;;;;;;;;;;;;;;;;;;;;;;;;;;;;;;;;;;;;;;;;;;;;;;;;;;;;;;;;;;;;;;;;;;;;215;;;;125,4771333
26;[2];FA-II;47,8;24,4;17,4;2,42;1,99;0,31;0,55;0,29;1,328;2;0;0;;1,1;47,8;24,4;17,4;2,42;1,99;0,31;0,55;0,29;1,328;2;0;0;0;1,1;;;;;;;;;;;;;;;;;;;;;;;;;;;;;;;;;;;;;;;;;;;;;;;;;;;;;;;;;;;;;;;;;;;;;;;;;;408;;;;;;;;;;;1201;647;1848;;;2,13;1,53;103;0,147;0,294;0,56;15,14;30,28;57,577;41;14;18,04;22,96;17,6;6,1;96,877;1;60;2;24;;100;200;;;;;;;;;;;;;;;;;56;;;;;;;;;;;;;;;;;;;;;;;;;;;;;;;;;;;;;;;;;;;;;;;;;;;;;;;;;;;;;;;;;;;;;;;;;;;;;;;;;;;;;;;;215;;;;125,4771333
27;[2];FA-II;47,8;24,4;17,4;2,42;1,99;0,31;0,55;0,29;1,328;2;0;0;;1,1;47,8;24,4;17,4;2,42;1,99;0,31;0,55;0,29;1,328;2;0;0;0;1,1;;;;;;;;;;;;;;;;;;;;;;;;;;;;;;;;;;;;;;;;;;;;;;;;;;;;;;;;;;;;;;;;;;;;;;;;;;408;;;;;;;;;;;1201;647;1848;;;2,13;1,53;103;0,147;0,294;0,56;15,14;30,28;57,577;41;14;18,04;22,96;17,6;6,1;96,877;1;60;3;24;;100;200;;;;;;;;;;;;;;;;;57;;;;;;;;;;;;;;;;;;;;;;;;;;;;;;;;;;;;;;;;;;;;;;;;;;;;;;;;;;;;;;;;;;;;;;;;;;;;;;;;;;;;;;;;215;;;;125,4771333
28;[2];FA-II;47,8;24,4;17,4;2,42;1,99;0,31;0,55;0,29;1,328;2;0;0;;1,1;47,8;24,4;17,4;2,42;1,99;0,31;0,55;0,29;1,328;2;0;0;0;1,1;;;;;;;;;;;;;;;;;;;;;;;;;;;;;;;;;;;;;;;;;;;;;;;;;;;;;;;;;;;;;;;;;;;;;;;;;;408;;;;;;;;;;;1201;647;1848;;;2,13;1,53;103;0,147;0,294;0,56;15,14;30,28;57,577;41;14;18,04;22,96;17,6;6,1;96,877;1;60;4;24;;100;200;;;;;;;;;;;;;;;;;57;;;;;;;;;;;;;;;;;;;;;;;;;;;;;;;;;;;;;;;;;;;;;;;;;;;;;;;;;;;;;;;;;;;;;;;;;;;;;;;;;;;;;;;;215;;;;125,4771333
29;[2];FA-II;47,8;24,4;17,4;2,42;1,99;0,31;0,55;0,29;1,328;2;0;0;;1,1;47,8;24,4;17,4;2,42;1,99;0,31;0,55;0,29;1,328;2;0;0;0;1,1;;;;;;;;;;;;;;;;;;;;;;;;;;;;;;;;;;;;;;;;;;;;;;;;;;;;;;;;;;;;;;;;;;;;;;;;;;408;;;;;;;;;;;1201;647;1848;;;2,13;1,53;103;0,147;0,294;0,56;15,14;30,28;57,577;41;14;18,04;22,96;17,6;6,1;96,877;1;60;5;24;;100;200;;;;;;;;;;;;;;;;;58;;;;;;;;;;;;;;;;;;;;;;;;;;;;;;;;;;;;;;;;;;;;;;;;;;;;;;;;;;;;;;;;;;;;;;;;;;;;;;;;;;;;;;;;215;;;;125,4771333
30;[2];FA-II;47,8;24,4;17,4;2,42;1,99;0,31;0,55;0,29;1,328;2;0;0;;1,1;47,8;24,4;17,4;2,42;1,99;0,31;0,55;0,29;1,328;2;0;0;0;1,1;;;;;;;;;;;;;;;;;;;;;;;;;;;;;;;;;;;;;;;;;;;;;;;;;;;;;;;;;;;;;;;;;;;;;;;;;;408;;;;;;;;;;;1201;647;1848;;;2,13;1,53;103;0,147;0,294;0,56;15,14;30,28;57,577;41;12;21,32;19,68;14,3;6,1;96,857;1;60;0;24;;100;200;;;;;;;;;;;;;;;;;38;;;;;;;;;;;;;;;;;;;;;;;;;;;;;;;;;;;;;;;;;;;;;;;;;;;;;;;;;;;;;;;;;;;;;;;;;;;;;;;;;;;;;;;;225;;;;119,1959333
31;[2];FA-II;47,8;24,4;17,4;2,42;1,99;0,31;0,55;0,29;1,328;2;0;0;;1,1;47,8;24,4;17,4;2,42;1,99;0,31;0,55;0,29;1,328;2;0;0;0;1,1;;;;;;;;;;;;;;;;;;;;;;;;;;;;;;;;;;;;;;;;;;;;;;;;;;;;;;;;;;;;;;;;;;;;;;;;;;408;;;;;;;;;;;1201;647;1848;;;2,13;1,53;103;0,147;0,294;0,56;15,14;30,28;57,577;41;12;21,32;19,68;14,3;6,1;96,857;1;60;1;24;;100;200;;;;;;;;;;;;;;;;;53;;;;;;;;;;;;;;;;;;;;;;;;;;;;;;;;;;;;;;;;;;;;;;;;;;;;;;;;;;;;;;;;;;;;;;;;;;;;;;;;;;;;;;;;225;;;;119,1959333
32;[2];FA-II;47,8;24,4;17,4;2,42;1,99;0,31;0,55;0,29;1,328;2;0;0;;1,1;47,8;24,4;17,4;2,42;1,99;0,31;0,55;0,29;1,328;2;0;0;0;1,1;;;;;;;;;;;;;;;;;;;;;;;;;;;;;;;;;;;;;;;;;;;;;;;;;;;;;;;;;;;;;;;;;;;;;;;;;;408;;;;;;;;;;;1201;647;1848;;;2,13;1,53;103;0,147;0,294;0,56;15,14;30,28;57,577;41;12;21,32;19,68;14,3;6,1;96,857;1;60;2;24;;100;200;;;;;;;;;;;;;;;;;56;;;;;;;;;;;;;;;;;;;;;;;;;;;;;;;;;;;;;;;;;;;;;;;;;;;;;;;;;;;;;;;;;;;;;;;;;;;;;;;;;;;;;;;;225;;;;119,1959333
33;[2];FA-II;47,8;24,4;17,4;2,42;1,99;0,31;0,55;0,29;1,328;2;0;0;;1,1;47,8;24,4;17,4;2,42;1,99;0,31;0,55;0,29;1,328;2;0;0;0;1,1;;;;;;;;;;;;;;;;;;;;;;;;;;;;;;;;;;;;;;;;;;;;;;;;;;;;;;;;;;;;;;;;;;;;;;;;;;408;;;;;;;;;;;1201;647;1848;;;2,13;1,53;103;0,147;0,294;0,56;15,14;30,28;57,577;41;12;21,32;19,68;14,3;6,1;96,857;1;60;3;24;;100;200;;;;;;;;;;;;;;;;;59;;;;;;;;;;;;;;;;;;;;;;;;;;;;;;;;;;;;;;;;;;;;;;;;;;;;;;;;;;;;;;;;;;;;;;;;;;;;;;;;;;;;;;;;225;;;;119,1959333
34;[2];FA-II;47,8;24,4;17,4;2,42;1,99;0,31;0,55;0,29;1,328;2;0;0;;1,1;47,8;24,4;17,4;2,42;1,99;0,31;0,55;0,29;1,328;2;0;0;0;1,1;;;;;;;;;;;;;;;;;;;;;;;;;;;;;;;;;;;;;;;;;;;;;;;;;;;;;;;;;;;;;;;;;;;;;;;;;;408;;;;;;;;;;;1201;647;1848;;;2,13;1,53;103;0,147;0,294;0,56;15,14;30,28;57,577;41;12;21,32;19,68;14,3;6,1;96,857;1;60;4;24;;100;200;;;;;;;;;;;;;;;;;59;;;;;;;;;;;;;;;;;;;;;;;;;;;;;;;;;;;;;;;;;;;;;;;;;;;;;;;;;;;;;;;;;;;;;;;;;;;;;;;;;;;;;;;;225;;;;119,1959333
35;[2];FA-II;47,8;24,4;17,4;2,42;1,99;0,31;0,55;0,29;1,328;2;0;0;;1,1;47,8;24,4;17,4;2,42;1,99;0,31;0,55;0,29;1,328;2;0;0;0;1,1;;;;;;;;;;;;;;;;;;;;;;;;;;;;;;;;;;;;;;;;;;;;;;;;;;;;;;;;;;;;;;;;;;;;;;;;;;408;;;;;;;;;;;1201;647;1848;;;2,13;1,53;103;0,147;0,294;0,56;15,14;30,28;57,577;41;12;21,32;19,68;14,3;6,1;96,857;1;60;5;24;;100;200;;;;;;;;;;;;;;;;;59;;;;;;;;;;;;;;;;;;;;;;;;;;;;;;;;;;;;;;;;;;;;;;;;;;;;;;;;;;;;;;;;;;;;;;;;;;;;;;;;;;;;;;;;225;;;;119,1959333
36;[2];FA-II;47,8;24,4;17,4;2,42;1,99;0,31;0,55;0,29;1,328;2;0;0;;1,1;47,8;24,4;17,4;2,42;1,99;0,31;0,55;0,29;1,328;2;0;0;0;1,1;;;;;;;;;;;;;;;;;;;;;;;;;;;;;;;;;;;;;;;;;;;;;;;;;;;;;;;;;;;;;;;;;;;;;;;;;;408;;;;;;;;;;;1201;647;1848;;;2,13;1,53;103;0,147;0,294;0,56;15,14;30,28;57,577;41;8;27,88;13,12;0;6,1;89,117;1;60;0;24;;100;200;;;;;;;;;;;;;;;;;63;;;;;;;;;;;;;;;;;;;;;;;;;;;;;;;;;;;;;;;;;;;;;;;;;;;;;;;;;;;;;;;;;;;;;;;;;;;;;;;;;;;;;;;;60;;;;106,6335333
37;[2];FA-II;47,8;24,4;17,4;2,42;1,99;0,31;0,55;0,29;1,328;2;0;0;;1,1;47,8;24,4;17,4;2,42;1,99;0,31;0,55;0,29;1,328;2;0;0;0;1,1;;;;;;;;;;;;;;;;;;;;;;;;;;;;;;;;;;;;;;;;;;;;;;;;;;;;;;;;;;;;;;;;;;;;;;;;;;408;;;;;;;;;;;1201;647;1848;;;2,13;1,53;103;0,147;0,294;0,56;15,14;30,28;57,577;41;8;27,88;13,12;0;6,1;89,117;1;60;1;24;;100;200;;;;;;;;;;;;;;;;;74;;;;;;;;;;;;;;;;;;;;;;;;;;;;;;;;;;;;;;;;;;;;;;;;;;;;;;;;;;;;;;;;;;;;;;;;;;;;;;;;;;;;;;;;60;;;;106,6335333
38;[2];FA-II;47,8;24,4;17,4;2,42;1,99;0,31;0,55;0,29;1,328;2;0;0;;1,1;47,8;24,4;17,4;2,42;1,99;0,31;0,55;0,29;1,328;2;0;0;0;1,1;;;;;;;;;;;;;;;;;;;;;;;;;;;;;;;;;;;;;;;;;;;;;;;;;;;;;;;;;;;;;;;;;;;;;;;;;;408;;;;;;;;;;;1201;647;1848;;;2,13;1,53;103;0,147;0,294;0,56;15,14;30,28;57,577;41;8;27,88;13,12;0;6,1;89,117;1;60;2;24;;100;200;;;;;;;;;;;;;;;;;73;;;;;;;;;;;;;;;;;;;;;;;;;;;;;;;;;;;;;;;;;;;;;;;;;;;;;;;;;;;;;;;;;;;;;;;;;;;;;;;;;;;;;;;;60;;;;106,6335333
39;[2];FA-II;47,8;24,4;17,4;2,42;1,99;0,31;0,55;0,29;1,328;2;0;0;;1,1;47,8;24,4;17,4;2,42;1,99;0,31;0,55;0,29;1,328;2;0;0;0;1,1;;;;;;;;;;;;;;;;;;;;;;;;;;;;;;;;;;;;;;;;;;;;;;;;;;;;;;;;;;;;;;;;;;;;;;;;;;408;;;;;;;;;;;1201;647;1848;;;2,13;1,53;103;0,147;0,294;0,56;15,14;30,28;57,577;41;8;27,88;13,12;0;6,1;89,117;1;60;3;24;;100;200;;;;;;;;;;;;;;;;;76;;;;;;;;;;;;;;;;;;;;;;;;;;;;;;;;;;;;;;;;;;;;;;;;;;;;;;;;;;;;;;;;;;;;;;;;;;;;;;;;;;;;;;;;60;;;;106,6335333
40;[2];FA-II;47,8;24,4;17,4;2,42;1,99;0,31;0,55;0,29;1,328;2;0;0;;1,1;47,8;24,4;17,4;2,42;1,99;0,31;0,55;0,29;1,328;2;0;0;0;1,1;;;;;;;;;;;;;;;;;;;;;;;;;;;;;;;;;;;;;;;;;;;;;;;;;;;;;;;;;;;;;;;;;;;;;;;;;;408;;;;;;;;;;;1201;647;1848;;;2,13;1,53;103;0,147;0,294;0,56;15,14;30,28;57,577;41;8;27,88;13,12;0;6,1;89,117;1;60;4;24;;100;200;;;;;;;;;;;;;;;;;75;;;;;;;;;;;;;;;;;;;;;;;;;;;;;;;;;;;;;;;;;;;;;;;;;;;;;;;;;;;;;;;;;;;;;;;;;;;;;;;;;;;;;;;;60;;;;106,6335333
41;[2];FA-II;47,8;24,4;17,4;2,42;1,99;0,31;0,55;0,29;1,328;2;0;0;;1,1;47,8;24,4;17,4;2,42;1,99;0,31;0,55;0,29;1,328;2;0;0;0;1,1;;;;;;;;;;;;;;;;;;;;;;;;;;;;;;;;;;;;;;;;;;;;;;;;;;;;;;;;;;;;;;;;;;;;;;;;;;408;;;;;;;;;;;1201;647;1848;;;2,13;1,53;103;0,147;0,294;0,56;15,14;30,28;57,577;41;8;27,88;13,12;0;6,1;89,117;1;60;5;24;;100;200;;;;;;;;;;;;;;;;;77;;;;;;;;;;;;;;;;;;;;;;;;;;;;;;;;;;;;;;;;;;;;;;;;;;;;;;;;;;;;;;;;;;;;;;;;;;;;;;;;;;;;;;;;60;;;;106,6335333
42;[2];FA-I;53,36;26,49;10,86;1,34;0,77;0,37;0,8;1,7;1,47;1,43;0;0;;1,39;53,36;26,49;10,86;1,34;0,77;0,37;0,8;1,7;1,47;1,43;0;0;0;1,39;;;;;;;;;;;;;;;;;;;;;;;;;;;;;;;;;;;;;;;;;;;;;;;;;;;;;;;;;;;;;;;;;;;;;;;;;;408;;;;;;;;;;;1294;554;1848;;;2,13;1,53;103;0,147;0,294;0,56;15,14;30,28;57,577;41;14;18,04;22,96;0;8,2;80,537;1;30;0;24;;100;200;;;;;;;;;;;;;;;;;44;;;;;;;;;;;;;;;;;;;;;;;;;;;;;;;;;;;;;;;;;;;;;;;;;;;;;;;;;;;;;;;;;;;;;;;;;;;;;;;;;;;;;;;;;;;;110,1751333
43;[2];FA-I;53,36;26,49;10,86;1,34;0,77;0,37;0,8;1,7;1,47;1,43;0;0;;1,39;53,36;26,49;10,86;1,34;0,77;0,37;0,8;1,7;1,47;1,43;0;0;0;1,39;;;;;;;;;;;;;;;;;;;;;;;;;;;;;;;;;;;;;;;;;;;;;;;;;;;;;;;;;;;;;;;;;;;;;;;;;;408;;;;;;;;;;;1294;554;1848;;;2,13;1,53;103;0,147;0,294;0,56;15,14;30,28;57,577;41;14;18,04;22,96;0;8,2;80,537;1;45;0;24;;100;200;;;;;;;;;;;;;;;;;55;;;;;;;;;;;;;;;;;;;;;;;;;;;;;;;;;;;;;;;;;;;;;;;;;;;;;;;;;;;;;;;;;;;;;;;;;;;;;;;;;;;;;;;;;;;;119,8001333
44;[2];FA-I;53,36;26,49;10,86;1,34;0,77;0,37;0,8;1,7;1,47;1,43;0;0;;1,39;53,36;26,49;10,86;1,34;0,77;0,37;0,8;1,7;1,47;1,43;0;0;0;1,39;;;;;;;;;;;;;;;;;;;;;;;;;;;;;;;;;;;;;;;;;;;;;;;;;;;;;;;;;;;;;;;;;;;;;;;;;;408;;;;;;;;;;;1294;554;1848;;;2,13;1,53;103;0,147;0,294;0,56;15,14;30,28;57,577;41;14;18,04;22,96;0;8,2;80,537;1;60;0;24;;100;200;;;;;;;;;;;;;;;;;59;;;;;;;;;;;;;;;;;;;;;;;;;;;;;;;;;;;;;;;;;;;;;;;;;;;;;;;;;;;;;;;;;;;;;;;;;;;;;;;;;;;;;;;;;;;;129,4251333
45;[2];FA-I;53,36;26,49;10,86;1,34;0,77;0,37;0,8;1,7;1,47;1,43;0;0;;1,39;53,36;26,49;10,86;1,34;0,77;0,37;0,8;1,7;1,47;1,43;0;0;0;1,39;;;;;;;;;;;;;;;;;;;;;;;;;;;;;;;;;;;;;;;;;;;;;;;;;;;;;;;;;;;;;;;;;;;;;;;;;;408;;;;;;;;;;;1294;554;1848;;;2,13;1,53;103;0,147;0,294;0,56;15,14;30,28;57,577;41;14;18,04;22,96;0;8,2;80,537;1;75;0;24;;100;200;;;;;;;;;;;;;;;;;65;;;;;;;;;;;;;;;;;;;;;;;;;;;;;;;;;;;;;;;;;;;;;;;;;;;;;;;;;;;;;;;;;;;;;;;;;;;;;;;;;;;;;;;;;;;;139,0501333
46;[2];FA-I;53,36;26,49;10,86;1,34;0,77;0,37;0,8;1,7;1,47;1,43;0;0;;1,39;53,36;26,49;10,86;1,34;0,77;0,37;0,8;1,7;1,47;1,43;0;0;0;1,39;;;;;;;;;;;;;;;;;;;;;;;;;;;;;;;;;;;;;;;;;;;;;;;;;;;;;;;;;;;;;;;;;;;;;;;;;;408;;;;;;;;;;;1294;554;1848;;;2,13;1,53;103;0,147;0,294;0,56;15,14;30,28;57,577;41;14;18,04;22,96;0;8,2;80,537;1;90;0;24;;100;200;;;;;;;;;;;;;;;;;71;;;;;;;;;;;;;;;;;;;;;;;;;;;;;;;;;;;;;;;;;;;;;;;;;;;;;;;;;;;;;;;;;;;;;;;;;;;;;;;;;;;;;;;;;;;;148,6751333
47;[2];FA-I;53,36;26,49;10,86;1,34;0,77;0,37;0,8;1,7;1,47;1,43;0;0;;1,39;53,36;26,49;10,86;1,34;0,77;0,37;0,8;1,7;1,47;1,43;0;0;0;1,39;;;;;;;;;;;;;;;;;;;;;;;;;;;;;;;;;;;;;;;;;;;;;;;;;;;;;;;;;;;;;;;;;;;;;;;;;;408;;;;;;;;;;;1294;554;1848;;;2,13;1,53;103;0,147;0,294;0,56;15,14;30,28;57,577;41;14;18,04;22,96;10,7;8,2;91,237;1;30;0;24;;100;200;;;;;;;;;;;;;;;;;35;;;;;;;;;;;;;;;;;;;;;;;;;;;;;;;;;;;;;;;;;;;;;;;;;;;;;;;;;;;;;;;;;;;;;;;;;;;;;;;;;;;;;;;;;;;;110,1751333
48;[2];FA-I;53,36;26,49;10,86;1,34;0,77;0,37;0,8;1,7;1,47;1,43;0;0;;1,39;53,36;26,49;10,86;1,34;0,77;0,37;0,8;1,7;1,47;1,43;0;0;0;1,39;;;;;;;;;;;;;;;;;;;;;;;;;;;;;;;;;;;;;;;;;;;;;;;;;;;;;;;;;;;;;;;;;;;;;;;;;;408;;;;;;;;;;;1294;554;1848;;;2,13;1,53;103;0,147;0,294;0,56;15,14;30,28;57,577;41;14;18,04;22,96;10,7;8,2;91,237;1;45;0;24;;100;200;;;;;;;;;;;;;;;;;42;;;;;;;;;;;;;;;;;;;;;;;;;;;;;;;;;;;;;;;;;;;;;;;;;;;;;;;;;;;;;;;;;;;;;;;;;;;;;;;;;;;;;;;;;;;;119,8001333
49;[2];FA-I;53,36;26,49;10,86;1,34;0,77;0,37;0,8;1,7;1,47;1,43;0;0;;1,39;53,36;26,49;10,86;1,34;0,77;0,37;0,8;1,7;1,47;1,43;0;0;0;1,39;;;;;;;;;;;;;;;;;;;;;;;;;;;;;;;;;;;;;;;;;;;;;;;;;;;;;;;;;;;;;;;;;;;;;;;;;;408;;;;;;;;;;;1294;554;1848;;;2,13;1,53;103;0,147;0,294;0,56;15,14;30,28;57,577;41;14;18,04;22,96;10,7;8,2;91,237;1;75;0;24;;100;200;;;;;;;;;;;;;;;;;60;;;;;;;;;;;;;;;;;;;;;;;;;;;;;;;;;;;;;;;;;;;;;;;;;;;;;;;;;;;;;;;;;;;;;;;;;;;;;;;;;;;;;;;;;;;;139,0501333
50;[2];FA-I;53,36;26,49;10,86;1,34;0,77;0,37;0,8;1,7;1,47;1,43;0;0;;1,39;53,36;26,49;10,86;1,34;0,77;0,37;0,8;1,7;1,47;1,43;0;0;0;1,39;;;;;;;;;;;;;;;;;;;;;;;;;;;;;;;;;;;;;;;;;;;;;;;;;;;;;;;;;;;;;;;;;;;;;;;;;;408;;;;;;;;;;;1294;554;1848;;;2,13;1,53;103;0,147;0,294;0,56;15,14;30,28;57,577;41;14;18,04;22,96;10,7;8,2;91,237;1;90;0;24;;100;200;;;;;;;;;;;;;;;;;59;;;;;;;;;;;;;;;;;;;;;;;;;;;;;;;;;;;;;;;;;;;;;;;;;;;;;;;;;;;;;;;;;;;;;;;;;;;;;;;;;;;;;;;;;;;;148,6751333
51;[2];FA-I;53,36;26,49;10,86;1,34;0,77;0,37;0,8;1,7;1,47;1,43;0;0;;1,39;53,36;26,49;10,86;1,34;0,77;0,37;0,8;1,7;1,47;1,43;0;0;0;1,39;;;;;;;;;;;;;;;;;;;;;;;;;;;;;;;;;;;;;;;;;;;;;;;;;;;;;;;;;;;;;;;;;;;;;;;;;;408;;;;;;;;;;;1294;554;1848;;;2,13;1,53;103;0,147;0,294;0,56;15,14;30,28;57,577;41;14;18,04;22,96;21,3;8,2;101,837;1;30;0;24;;100;200;;;;;;;;;;;;;;;;;32;;;;;;;;;;;;;;;;;;;;;;;;;;;;;;;;;;;;;;;;;;;;;;;;;;;;;;;;;;;;;;;;;;;;;;;;;;;;;;;;;;;;;;;;;;;;110,1751333
52;[2];FA-I;53,36;26,49;10,86;1,34;0,77;0,37;0,8;1,7;1,47;1,43;0;0;;1,39;53,36;26,49;10,86;1,34;0,77;0,37;0,8;1,7;1,47;1,43;0;0;0;1,39;;;;;;;;;;;;;;;;;;;;;;;;;;;;;;;;;;;;;;;;;;;;;;;;;;;;;;;;;;;;;;;;;;;;;;;;;;408;;;;;;;;;;;1294;554;1848;;;2,13;1,53;103;0,147;0,294;0,56;15,14;30,28;57,577;41;14;18,04;22,96;21,3;8,2;101,837;1;45;0;24;;100;200;;;;;;;;;;;;;;;;;37;;;;;;;;;;;;;;;;;;;;;;;;;;;;;;;;;;;;;;;;;;;;;;;;;;;;;;;;;;;;;;;;;;;;;;;;;;;;;;;;;;;;;;;;;;;;119,8001333
53;[2];FA-I;53,36;26,49;10,86;1,34;0,77;0,37;0,8;1,7;1,47;1,43;0;0;;1,39;53,36;26,49;10,86;1,34;0,77;0,37;0,8;1,7;1,47;1,43;0;0;0;1,39;;;;;;;;;;;;;;;;;;;;;;;;;;;;;;;;;;;;;;;;;;;;;;;;;;;;;;;;;;;;;;;;;;;;;;;;;;408;;;;;;;;;;;1294;554;1848;;;2,13;1,53;103;0,147;0,294;0,56;15,14;30,28;57,577;41;14;18,04;22,96;21,3;8,2;101,837;1;60;0;24;;100;200;;;;;;;;;;;;;;;;;44;;;;;;;;;;;;;;;;;;;;;;;;;;;;;;;;;;;;;;;;;;;;;;;;;;;;;;;;;;;;;;;;;;;;;;;;;;;;;;;;;;;;;;;;;;;;129,4251333
54;[2];FA-I;53,36;26,49;10,86;1,34;0,77;0,37;0,8;1,7;1,47;1,43;0;0;;1,39;53,36;26,49;10,86;1,34;0,77;0,37;0,8;1,7;1,47;1,43;0;0;0;1,39;;;;;;;;;;;;;;;;;;;;;;;;;;;;;;;;;;;;;;;;;;;;;;;;;;;;;;;;;;;;;;;;;;;;;;;;;;408;;;;;;;;;;;1294;554;1848;;;2,13;1,53;103;0,147;0,294;0,56;15,14;30,28;57,577;41;14;18,04;22,96;21,3;8,2;101,837;1;75;0;24;;100;200;;;;;;;;;;;;;;;;;44;;;;;;;;;;;;;;;;;;;;;;;;;;;;;;;;;;;;;;;;;;;;;;;;;;;;;;;;;;;;;;;;;;;;;;;;;;;;;;;;;;;;;;;;;;;;139,0501333
55;[2];FA-I;53,36;26,49;10,86;1,34;0,77;0,37;0,8;1,7;1,47;1,43;0;0;;1,39;53,36;26,49;10,86;1,34;0,77;0,37;0,8;1,7;1,47;1,43;0;0;0;1,39;;;;;;;;;;;;;;;;;;;;;;;;;;;;;;;;;;;;;;;;;;;;;;;;;;;;;;;;;;;;;;;;;;;;;;;;;;408;;;;;;;;;;;1294;554;1848;;;2,13;1,53;103;0,147;0,294;0,56;15,14;30,28;57,577;41;14;18,04;22,96;21,3;8,2;101,837;1;90;0;24;;100;200;;;;;;;;;;;;;;;;;44;;;;;;;;;;;;;;;;;;;;;;;;;;;;;;;;;;;;;;;;;;;;;;;;;;;;;;;;;;;;;;;;;;;;;;;;;;;;;;;;;;;;;;;;;;;;148,6751333
56;[2];FA-II;47,8;24,4;17,4;2,42;1,99;0,31;0,55;0,29;1,328;2;0;0;;1,1;47,8;24,4;17,4;2,42;1,99;0,31;0,55;0,29;1,328;2;0;0;0;1,1;;;;;;;;;;;;;;;;;;;;;;;;;;;;;;;;;;;;;;;;;;;;;;;;;;;;;;;;;;;;;;;;;;;;;;;;;;408;;;;;;;;;;;1201;647;1848;;;2,13;1,53;103;0,147;0,294;0,56;15,14;30,28;57,577;41;8;27,88;13,12;0;6,1;89,117;1;60;0;24;;100;200;;;;;;;;;;;;;;;;;55;;;;;;;;;;;;;;;;;;;;;;;;;;;;;;;;;;;;;;;;;;;;;;;;;;;;;;;;;;;;;;;;;;;;;;;;;;;;;;;;;;;;;;;;32;;;;106,6335333
57;[2];FA-II;47,8;24,4;17,4;2,42;1,99;0,31;0,55;0,29;1,328;2;0;0;;1,1;47,8;24,4;17,4;2,42;1,99;0,31;0,55;0,29;1,328;2;0;0;0;1,1;;;;;;;;;;;;;;;;;;;;;;;;;;;;;;;;;;;;;;;;;;;;;;;;;;;;;;;;;;;;;;;;;;;;;;;;;;408;;;;;;;;;;;1201;647;1848;;;2,13;1,53;103;0,147;0,294;0,56;15,14;30,28;57,577;41;8;27,88;13,12;0;6,1;89,117;1;60;0;24;;100;200;;;;;;;;;;;;;;;;;47;;;;;;;;;;;;;;;;;;;;;;;;;;;;;;;;;;;;;;;;;;;;;;;;;;;;;;;;;;;;;;;;;;;;;;;;;;;;;;;;;;;;;;;;32;;;;106,6335333
58;[2];FA-II;47,8;24,4;17,4;2,42;1,99;0,31;0,55;0,29;1,328;2;0;0;;1,1;47,8;24,4;17,4;2,42;1,99;0,31;0,55;0,29;1,328;2;0;0;0;1,1;;;;;;;;;;;;;;;;;;;;;;;;;;;;;;;;;;;;;;;;;;;;;;;;;;;;;;;;;;;;;;;;;;;;;;;;;;408;;;;;;;;;;;1201;647;1848;;;2,13;1,53;103;0,147;0,294;0,56;15,14;30,28;57,577;41;10;24,6;16,4;7,5;6,1;93,337;1;60;0;24;;100;200;;;;;;;;;;;;;;;;;53;;;;;;;;;;;;;;;;;;;;;;;;;;;;;;;;;;;;;;;;;;;;;;;;;;;;;;;;;;;;;;;;;;;;;;;;;;;;;;;;;;;;;;;;112;;;;112,9147333
59;[2];FA-II;47,8;24,4;17,4;2,42;1,99;0,31;0,55;0,29;1,328;2;0;0;;1,1;47,8;24,4;17,4;2,42;1,99;0,31;0,55;0,29;1,328;2;0;0;0;1,1;;;;;;;;;;;;;;;;;;;;;;;;;;;;;;;;;;;;;;;;;;;;;;;;;;;;;;;;;;;;;;;;;;;;;;;;;;408;;;;;;;;;;;1201;647;1848;;;2,13;1,53;103;0,147;0,294;0,56;15,14;30,28;57,577;41;10;24,6;16,4;7,5;6,1;93,337;1;60;0;24;;100;200;;;;;;;;;;;;;;;;;45;;;;;;;;;;;;;;;;;;;;;;;;;;;;;;;;;;;;;;;;;;;;;;;;;;;;;;;;;;;;;;;;;;;;;;;;;;;;;;;;;;;;;;;;112;;;;112,9147333
60;[2];FA-II;47,8;24,4;17,4;2,42;1,99;0,31;0,55;0,29;1,328;2;0;0;;1,1;47,8;24,4;17,4;2,42;1,99;0,31;0,55;0,29;1,328;2;0;0;0;1,1;;;;;;;;;;;;;;;;;;;;;;;;;;;;;;;;;;;;;;;;;;;;;;;;;;;;;;;;;;;;;;;;;;;;;;;;;;408;;;;;;;;;;;1201;647;1848;;;2,13;1,53;103;0,147;0,294;0,56;15,14;30,28;57,577;41;12;21,32;19,68;14,4;6,1;96,957;1;60;0;24;;100;200;;;;;;;;;;;;;;;;;51;;;;;;;;;;;;;;;;;;;;;;;;;;;;;;;;;;;;;;;;;;;;;;;;;;;;;;;;;;;;;;;;;;;;;;;;;;;;;;;;;;;;;;;;162;;;;119,1959333
61;[2];FA-II;47,8;24,4;17,4;2,42;1,99;0,31;0,55;0,29;1,328;2;0;0;;1,1;47,8;24,4;17,4;2,42;1,99;0,31;0,55;0,29;1,328;2;0;0;0;1,1;;;;;;;;;;;;;;;;;;;;;;;;;;;;;;;;;;;;;;;;;;;;;;;;;;;;;;;;;;;;;;;;;;;;;;;;;;408;;;;;;;;;;;1201;647;1848;;;2,13;1,53;103;0,147;0,294;0,56;15,14;30,28;57,577;41;12;21,32;19,68;14,4;6,1;96,957;1;60;0;24;;100;200;;;;;;;;;;;;;;;;;42;;;;;;;;;;;;;;;;;;;;;;;;;;;;;;;;;;;;;;;;;;;;;;;;;;;;;;;;;;;;;;;;;;;;;;;;;;;;;;;;;;;;;;;;162;;;;119,1959333
62;[2];FA-II;47,8;24,4;17,4;2,42;1,99;0,31;0,55;0,29;1,328;2;0;0;;1,1;47,8;24,4;17,4;2,42;1,99;0,31;0,55;0,29;1,328;2;0;0;0;1,1;;;;;;;;;;;;;;;;;;;;;;;;;;;;;;;;;;;;;;;;;;;;;;;;;;;;;;;;;;;;;;;;;;;;;;;;;;408;;;;;;;;;;;1201;647;1848;;;2,13;1,53;103;0,147;0,294;0,56;15,14;30,28;57,577;41;14;18,04;22,96;20,7;6,1;99,977;1;60;0;24;;100;200;;;;;;;;;;;;;;;;;45;;;;;;;;;;;;;;;;;;;;;;;;;;;;;;;;;;;;;;;;;;;;;;;;;;;;;;;;;;;;;;;;;;;;;;;;;;;;;;;;;;;;;;;;214;;;;125,4771333
63;[2];FA-II;47,8;24,4;17,4;2,42;1,99;0,31;0,55;0,29;1,328;2;0;0;;1,1;47,8;24,4;17,4;2,42;1,99;0,31;0,55;0,29;1,328;2;0;0;0;1,1;;;;;;;;;;;;;;;;;;;;;;;;;;;;;;;;;;;;;;;;;;;;;;;;;;;;;;;;;;;;;;;;;;;;;;;;;;408;;;;;;;;;;;1201;647;1848;;;2,13;1,53;103;0,147;0,294;0,56;15,14;30,28;57,577;41;14;18,04;22,96;20,7;6,1;99,977;1;60;0;24;;100;200;;;;;;;;;;;;;;;;;40;;;;;;;;;;;;;;;;;;;;;;;;;;;;;;;;;;;;;;;;;;;;;;;;;;;;;;;;;;;;;;;;;;;;;;;;;;;;;;;;;;;;;;;;214;;;;125,4771333
64;[2];FA-II;47,8;24,4;17,4;2,42;1,99;0,31;0,55;0,29;1,328;2;0;0;;1,1;47,8;24,4;17,4;2,42;1,99;0,31;0,55;0,29;1,328;2;0;0;0;1,1;;;;;;;;;;;;;;;;;;;;;;;;;;;;;;;;;;;;;;;;;;;;;;;;;;;;;;;;;;;;;;;;;;;;;;;;;;408;;;;;;;;;;;1201;647;1848;;;2,13;1,53;103;0,147;0,294;0,56;15,14;30,28;57,577;41;16;14,76;26,24;26,5;6,1;102,497;1;60;0;24;;100;200;;;;;;;;;;;;;;;;;47;;;;;;;;;;;;;;;;;;;;;;;;;;;;;;;;;;;;;;;;;;;;;;;;;;;;;;;;;;;;;;;;;;;;;;;;;;;;;;;;;;;;;;;;240;;;;131,7583333
65;[2];FA-II;47,8;24,4;17,4;2,42;1,99;0,31;0,55;0,29;1,328;2;0;0;;1,1;47,8;24,4;17,4;2,42;1,99;0,31;0,55;0,29;1,328;2;0;0;0;1,1;;;;;;;;;;;;;;;;;;;;;;;;;;;;;;;;;;;;;;;;;;;;;;;;;;;;;;;;;;;;;;;;;;;;;;;;;;408;;;;;;;;;;;1201;647;1848;;;2,13;1,53;103;0,147;0,294;0,56;15,14;30,28;57,577;41;16;14,76;26,24;26,5;6,1;102,497;1;60;0;24;;100;200;;;;;;;;;;;;;;;;;40;;;;;;;;;;;;;;;;;;;;;;;;;;;;;;;;;;;;;;;;;;;;;;;;;;;;;;;;;;;;;;;;;;;;;;;;;;;;;;;;;;;;;;;;240;;;;131,7583333
68;[2];FA-II;47,8;24,4;17,4;2,42;1,99;0,31;0,55;0,29;1,328;2;0;0;;1,1;47,8;24,4;17,4;2,42;1,99;0,31;0,55;0,29;1,328;2;0;0;0;1,1;;;;;;;;;;;;;;;;;;;;;;;;;;;;;;;;;;;;;;;;;;;;;;;;;;;;;;;;;;;;;;;;;;;;;;;;;;408;;;;;;;;;;;1294;554;1848;;;2,13;1,53;103;0,147;0,294;0,56;15,14;30,28;57,577;41;14;18,04;22,96;0;6,1;79,277;1;90;0;24;;100;200;;;;;;;;;;;;;;;;;;;;;;;89;;;;;;;;;;;;;;;;;;;;;;;;;;;;;;;;;;;;;;;;;;;;;;;;;;;;;;;;;;;;;;;;;;;;;;;;;;;;;;;;;;;;;;144,7271333
69;[2];FA-II;47,8;24,4;17,4;2,42;1,99;0,31;0,55;0,29;1,328;2;0;0;;1,1;47,8;24,4;17,4;2,42;1,99;0,31;0,55;0,29;1,328;2;0;0;0;1,1;;;;;;;;;;;;;;;;;;;;;;;;;;;;;;;;;;;;;;;;;;;;;;;;;;;;;;;;;;;;;;;;;;;;;;;;;;408;;;;;;;;;;;1294;554;1848;;;2,13;1,53;103;0,147;0,294;0,56;15,14;30,28;57,577;41;8;27,88;13,12;0;6,1;89,117;1;90;0;24;;100;200;;;;;;;;;;;;;;;;;;;;;;;68;;;;;;;;;;;;;;;;;;;;;;;;;;;;;;;;;;;;;;;;;;;;;;;;;;;;;;;;;;;;;;;;;;;;;;;;;;;;;;;;;;;;;;125,8835333
70;[2];FA-II;47,8;24,4;17,4;2,42;1,99;0,31;0,55;0,29;1,328;2;0;0;;1,1;47,8;24,4;17,4;2,42;1,99;0,31;0,55;0,29;1,328;2;0;0;0;1,1;;;;;;;;;;;;;;;;;;;;;;;;;;;;;;;;;;;;;;;;;;;;;;;;;;;;;;;;;;;;;;;;;;;;;;;;;;408;;;;;;;;;;;1294;554;1848;;;2,13;1,53;103;0,147;0,294;0,56;15,14;30,28;57,577;41;8;27,88;13,12;0;6,1;89,117;1;90;0;24;;100;200;;;;;;;;;;;;;;;;;;;;;;;55;;;;;;;;;;;;;;;;;;;;;;;;;;;;;;;;;;;;;;;;;;;;;;;;;;;;;;;;;;;;;;;;;;;;;;;;;;;;;;;;;;;;;;125,8835333
71;[2];FA-II;47,8;24,4;17,4;2,42;1,99;0,31;0,55;0,29;1,328;2;0;0;;1,1;47,8;24,4;17,4;2,42;1,99;0,31;0,55;0,29;1,328;2;0;0;0;1,1;;;;;;;;;;;;;;;;;;;;;;;;;;;;;;;;;;;;;;;;;;;;;;;;;;;;;;;;;;;;;;;;;;;;;;;;;;408;;;;;;;;;;;1294;554;1848;;;2,13;1,53;103;0,147;0,294;0,56;15,14;30,28;57,577;41;8;27,88;13,12;0;6,1;89,117;1;90;0;24;;100;200;;;;;;;;;;;;;;;;;;;;;;;44;;;;;;;;;;;;;;;;;;;;;;;;;;;;;;;;;;;;;;;;;;;;;;;;;;;;;;;;;;;;;;;;;;;;;;;;;;;;;;;;;;;;;;125,8835333
72;[2];FA-II;47,8;24,4;17,4;2,42;1,99;0,31;0,55;0,29;1,328;2;0;0;;1,1;47,8;24,4;17,4;2,42;1,99;0,31;0,55;0,29;1,328;2;0;0;0;1,1;;;;;;;;;;;;;;;;;;;;;;;;;;;;;;;;;;;;;;;;;;;;;;;;;;;;;;;;;;;;;;;;;;;;;;;;;;408;;;;;;;;;;;1201;647;1848;;;2,13;1,53;103;0,147;0,294;0,56;15,14;30,28;57,577;41;14;18,04;22,96;10,3;6,1;89,577;1;60;3;24;;100;200;;;;;;;;;;;;;;;;;;;85;;;;;;;;;;;;;;;;;;;;;;;;;;;;;;;;;;;;;;;;;;;;;;;;;;;;;;;;;;;;;;;;;;;;;;;;;;;;;;;;;;;;;;;;;;125,4771333
73;[2];FA-II;47,8;24,4;17,4;2,42;1,99;0,31;0,55;0,29;1,328;2;0;0;;1,1;47,8;24,4;17,4;2,42;1,99;0,31;0,55;0,29;1,328;2;0;0;0;1,1;;;;;;;;;;;;;;;;;;;;;;;;;;;;;;;;;;;;;;;;;;;;;;;;;;;;;;;;;;;;;;;;;;;;;;;;;;408;;;;;;;;;;;1201;647;1848;;;2,13;1,53;103;0,147;0,294;0,56;15,14;30,28;57,577;41;14;18,04;22,96;15,5;6,1;94,777;1;60;3;24;;100;200;;;;;;;;;;;;;;;;;;;77;;;;;;;;;;;;;;;;;;;;;;;;;;;;;;;;;;;;;;;;;;;;;;;;;;;;;;;;;;;;;;;;;;;;;;;;;;;;;;;;;;;;;;;;;;125,4771333
74;[2];FA-II;47,8;24,4;17,4;2,42;1,99;0,31;0,55;0,29;1,328;2;0;0;;1,1;47,8;24,4;17,4;2,42;1,99;0,31;0,55;0,29;1,328;2;0;0;0;1,1;;;;;;;;;;;;;;;;;;;;;;;;;;;;;;;;;;;;;;;;;;;;;;;;;;;;;;;;;;;;;;;;;;;;;;;;;;408;;;;;;;;;;;1201;647;1848;;;2,13;1,53;103;0,147;0,294;0,56;15,14;30,28;57,577;41;16;14,76;26,24;18,5;6,1;94,497;1;60;3;24;;100;200;;;;;;;;;;;;;;;;;;;73;;;;;;;;;;;;;;;;;;;;;;;;;;;;;;;;;;;;;;;;;;;;;;;;;;;;;;;;;;;;;;;;;;;;;;;;;;;;;;;;;;;;;;;;;;131,7583333
75;[2];FA-II;47,8;24,4;17,4;2,42;1,99;0,31;0,55;0,29;1,328;2;0;0;;1,1;47,8;24,4;17,4;2,42;1,99;0,31;0,55;0,29;1,328;2;0;0;0;1,1;;;;;;;;;;;;;;;;;;;;;;;;;;;;;;;;;;;;;;;;;;;;;;;;;;;;;;;;;;;;;;;;;;;;;;;;;;408;;;;;;;;;;;1201;647;1848;;;2,13;1,53;103;0,147;0,294;0,56;15,14;30,28;57,577;41;16;14,76;26,24;18,5;6,1;94,497;1;90;3;24;;100;200;;;;;;;;;;;;;;;;;;;84;;;;;;;;;;;;;;;;;;;;;;;;;;;;;;;;;;;;;;;;;;;;;;;;;;;;;;;;;;;;;;;;;;;;;;;;;;;;;;;;;;;;;;;;;;151,0083333
76;[2];FA-II;47,8;24,4;17,4;2,42;1,99;0,31;0,55;0,29;1,328;2;0;0;;1,1;47,8;24,4;17,4;2,42;1,99;0,31;0,55;0,29;1,328;2;0;0;0;1,1;;;;;;;;;;;;;;;;;;;;;;;;;;;;;;;;;;;;;;;;;;;;;;;;;;;;;;;;;;;;;;;;;;;;;;;;;;408;;;;;;;;;;;1201;647;1848;;;2,13;1,53;103;0,147;0,294;0,56;15,14;30,28;57,577;41;14;18,04;22,96;17,6;6,1;96,877;1;60;3;24;;100;200;;;;;;;;;;;;;;;;;;;57;;;;;;;;;;;;;;;;;;;;;;;;;;;;;;;;;;;;;;;;;;;;;;;;;;;;;;;;;;;;;;;;;;;;;;;;;;;;;;;;;;;;;;;;;;125,4771333
77;[2];FA-II;47,8;24,4;17,4;2,42;1,99;0,31;0,55;0,29;1,328;2;0;0;;1,1;47,8;24,4;17,4;2,42;1,99;0,31;0,55;0,29;1,328;2;0;0;0;1,1;;;;;;;;;;;;;;;;;;;;;;;;;;;;;;;;;;;;;;;;;;;;;;;;;;;;;;;;;;;;;;;;;;;;;;;;;;408;;;;;;;;;;;1309;561;1870;;;2,13;1,53;88;0,147;0,294;0,56;12,94;25,87;49,192;35;14;15,4;19,6;16,5;8,2;86,012;1;90;0;24;;100;200;;;;;;;;;;;;29;;;;;;;;;;;;;;;;;;;;;;;;;;;;;;;;;;;;;;;;;;;;;;;;;;;;;;;;;;;;;;;;;;;;;;;;;;;;;;;;;;;;;;;;;;;;;;;;;136,9463333
78;[2];FA-II;47,8;24,4;17,4;2,42;1,99;0,31;0,55;0,29;1,328;2;0;0;;1,1;47,8;24,4;17,4;2,42;1,99;0,31;0,55;0,29;1,328;2;0;0;0;1,1;;;;;;;;;;;;;;;;;;;;;;;;;;;;;;;;;;;;;;;;;;;;;;;;;;;;;;;;;;;;;;;;;;;;;;;;;;408;;;;;;;;;;;1309;561;1870;;;2,13;1,53;88;0,147;0,294;0,56;12,94;25,87;49,192;35;14;15,4;19,6;16,5;8,2;86,012;1;90;0;24;;100;200;;;;;;;;;;;;;;;;;30;;;;;;;;;;;;;;;;;;;;;;;;;;;;;;;;;;;;;;;;;;;;;;;;;;;;;;;;;;;;;;;;;;;;;;;;;;;;;;;;;;;;;;;;;;;;136,9463333
79;[2];FA-II;47,8;24,4;17,4;2,42;1,99;0,31;0,55;0,29;1,328;2;0;0;;1,1;47,8;24,4;17,4;2,42;1,99;0,31;0,55;0,29;1,328;2;0;0;0;1,1;;;;;;;;;;;;;;;;;;;;;;;;;;;;;;;;;;;;;;;;;;;;;;;;;;;;;;;;;;;;;;;;;;;;;;;;;;408;;;;;;;;;;;1309;561;1870;;;2,13;1,53;88;0,147;0,294;0,56;12,94;25,87;49,192;35;14;15,4;19,6;16,5;8,2;86,012;1;90;0;24;;100;200;;;;;;;;;;;;;;;;;;;;;33;;;;;;;;;;;;;;;;;;;;;;;;;;;;;;;;;;;;;;;;;;;;;;;;;;;;;;;;;;;;;;;;;;;;;;;;;;;;;;;;;;;;;;;;136,9463333
