Repository: Yuanhao-Xu/DA

al_mian_xgb.py: Main program for running the active learning framework.
DataProcessor.py: This file is used to select the datasets to be tested.
alstr_XX.py: Classes for all query strategies.
G_Dataset: Contains all synthetic datasets and the dataset generator.
Dataset: Contains all real-world datasets.
xgb_res: Contains the results of the active learning performance of all strategies on all datasets.
Sec6_2_al_main_viz.py + Sec6_2_plot_distribution.py + Sec6_2_concrete_LL4AL_vs_EGAL_viz: Visualizations in Section 6.2 that compare the sample selection process.
Sec_4_1_dataset_analysis.py + Dataset_Analysis_Reports: Scripts and reports for dataset analysis.

File: Dataset/AAC/data.csv (part 5 of 22)
ylinder (MPa);365-d fst-cylinder (MPa);3-d Ec (MPa);7-d Ec (MPa);14-d Ec (MPa);21-d Ec (MPa);28-d Ec (MPa);56-d Ec (MPa);90-d Ec (MPa);180-d Ec (MPa) ;365-d Ec (MPa);3-d WA (%);7-d WA (%);14-d WA (%);21-d WA (%);28-d WA (%);56-d WA (%);90-d WA (%);180-d WA (%);365-d WA (%);3-d Porosity/AVPV (%);7-d Porosity/AVPV (%);14-d Porosity/AVPV (%);21-d Porosity/AVPV (%);28-d Porosity/AVPV (%);56-d Porosity/AVPV (%);90-d Porosity/AVPV (%);180-d Porosity/AVPV (%);365-d Porosity/AVPV (%);3-d Water permeability (mm);7-d Water permeability (mm);14-d Water permeability (mm);21-d Water permeability (mm);28-d Water permeability (mm);56-d Water permeability (mm);90-d Water permeability (mm);180-d Water permeability (mm);365-d Water permeability (mm);3-d Abrasion resistance (mm);7-d Abrasion resistance (mm);14-d Abrasion resistance (mm);21-d Abrasion resistance (mm);28-d Abrasion resistance (mm);56-d Abrasion resistance (mm);90-d Abrasion resistance (mm);180-d Abrasion resistance (mm);365-d Abrasion resistance (mm);3-d UPV (m/s);7-d UPV (m/s);14-d UPV (m/s);21-d UPV (m/s);28-d UPV (m/s);56-d UPV (m/s);90-d UPV (m/s);180-d UPV (m/s);365-d UPV (m/s);3-d sorptivity(m/s^0.5);7-d sorptivity(m/s^0.5);14-d sorptivity(m/s^0.5);21-d sorptivity(m/s^0.5);28-d sorptivity(m/s^0.5);56-d sorptivity(m/s^0.5);90-d sorptivity(m/s^0.5);180-d sorptivity(m/s^0.5);365-d sorptivity(m/s^0.5);Slump (mm);flowtable;Seeting I;Setting F;"CO2 footprint
(kg emision per 1m3 of samples produced and cured)
[108] and [109] used"
335;[18];GBFS 4.4;54,3348;27,0945;4,4548;8,2744;0,0343;0;1,8366;1,458;0,65426;1,7616;0,1767;0;;0;48,081;27,063;4,4268;8,2212;0;0;1,488;1,395;0,65286;1,581;0,1767;0;0;0;;;;;;;;;;;;;;;6,2538;0,0315;0,028;0,0532;0,0343;0;0,3486;0,063;0,0014;0,1806;0;0;0;0;;;;;;;;;;;;;;;;;;;;;;;;;;;;;;;;;;;;;;;;;;;876,50901;;;325,5;;;;24,5;;;;;;;1200;645;1845;;;0;0;103;0,1473;0,2975;0,56;15,17;30,64;57,1856;41;8;27,88;13,12;35;0;120,0656;;35;;24;;100;200;;;;;;;;;;;;;;8,75;;;10,8333;;;;16,6667;17,0833;;;;;;;;;;;;;;;;;;;;;;;;;;;;;;;;;;;;;;;;;;;;;;;;;;;;;;;;;;;;;;;;;;;;;;;;;;;;;;;;;;;;;;;72,3628
336;[18];GBFS 10MK 3.6;51,7;29,1;4,76;8,84;0;0;1,6;1,5;0,702;1,7;0,109;0;;0;51,7;29,1;4,76;8,84;0;0;1,6;1,5;0,702;1,7;0,19;0;0;0;;;;;;;;;;;;;;;0;0;0;0;0;0;0;0;0;0;0;0;0;0;;;;;;;;;;;;;;;;;;;;;;;;;;;;;;;;;;;;;;;;;;;426;;;350;;;;;;;;;;;1200;645;1845;;;0;0;103;0,1473;0,2975;0,56;15,17;30,64;57,1856;41;8;27,88;13,12;35;0;120,0656;;55;;External exposure;;100;200;;;;;;;;;;;;;;33,8301;;;41,8977;;;;47,7745;48,4998;;;;;;;;;;;;;;;;;;;;;;;;;;;;;;;;;;;;;;;;;;;;;;;;;;;;;;;;;;;;;;;;;;;;;;;;;;;;;;;;;;;;;;;72,4608
337;[18];GBFS 10MK 4.0;52,8292;28,2405;4,6292;8,5976;0,0147;0;1,7014;1,482;0,68154;1,7264;0,10573;0;;0;50,149;28,227;4,6172;8,5748;0;0;1,552;1,455;0,68094;1,649;0,1843;0;0;0;;;;;;;;;;;;;;;2,6802;0,0135;0,012;0,0228;0,0147;0;0,1494;0,027;0,0006;0,0774;0;0;0;0;;;;;;;;;;;;;;;;;;;;;;;;;;;;;;;;;;;;;;;;;;;615,21;;;339,5;;;;10,5;;;;;;;1200;645;1845;;;0;0;103;0,1473;0,2975;0,56;15,17;30,64;57,1856;41;8;27,88;13,12;35;0;120,0656;;55;;External exposure;;100;200;;;;;;;;;;;;;;17,9167;;;25,8333;;;;33,3333;37,0833;;;;;;;;;;;;;;;;;;;;;;;;;;;;;;;;;;;;;;;;;;;;;;;;;;;;;;;;;;;;;;;;;;;;;;;;;;;;;;;;;;;;;;;72,4188
338;[18];GBFS 10MK 4.4;54,3348;27,0945;4,4548;8,2744;0,0343;0;1,8366;1,458;0,65426;1,7616;0,1767;0;;0;48,081;27,063;4,4268;8,2212;0;0;1,488;1,395;0,65286;1,581;0,1767;0;0;0;;;;;;;;;;;;;;;6,2538;0,0315;0,028;0,0532;0,0343;0;0,3486;0,063;0,0014;0,1806;0;0;0;0;;;;;;;;;;;;;;;;;;;;;;;;;;;;;;;;;;;;;;;;;;;876,50901;;;325,5;;;;24,5;;;;;;;1200;645;1845;;;0;0;103;0,1473;0,2975;0,56;15,17;30,64;57,1856;41;8;27,88;13,12;35;0;120,0656;;55;;External exposure;;100;200;;;;;;;;;;;;;;22,9167;;;31,25;;;;40,4167;44,1667;;;;;;;;;;;;;;;;;;;;;;;;;;;;;;;;;;;;;;;;;;;;;;;;;;;;;;;;;;;;;;;;;;;;;;;;;;;;;;;;;;;;;;;72,3628
339;[18];GBFS 20MK 3.6;51,7;29,1;4,76;8,84;0;0;1,6;1,5;0,702;1,7;0,109;0;;0;51,7;29,1;4,76;8,84;0;0;1,6;1,5;0,702;1,7;0,19;0;0;0;;;;;;;;;;;;;;;0;0;0;0;0;0;0;0;0;0;0;0;0;0;;;;;;;;;;;;;;;;;;;;;;;;;;;;;;;;;;;;;;;;;;;426;;;350;;;;;;;;;;;1200;645;1845;;;0;0;103;0,1473;0,2975;0,56;15,17;30,64;57,1856;41;8;27,88;13,12;35;0;120,0656;1;65;;;;100;200;;;;;;;;;;;;;;42,8515;;;43,9518;;;;49,4138;53,8276;;;;;;;;;;;;;;;;;;;;;;;;;;;;;;;;;;;;;;;;;;;;;;;;;;;;;;;;;;;;;;;;;;;;;;;;;;;;;;;;;;;;;;;98,12746667
340;[18];GBFS 20MK 4.0;52,8292;28,2405;4,6292;8,5976;0,0147;0;1,7014;1,482;0,68154;1,7264;0,10573;0;;0;50,149;28,227;4,6172;8,5748;0;0;1,552;1,455;0,68094;1,649;0,1843;0;0;0;;;;;;;;;;;;;;;2,6802;0,0135;0,012;0,0228;0,0147;0;0,1494;0,027;0,0006;0,0774;0;0;0;0;;;;;;;;;;;;;;;;;;;;;;;;;;;;;;;;;;;;;;;;;;;615,21;;;339,5;;;;10,5;;;;;;;1200;645;1845;;;0;0;103;0,1473;0,2975;0,56;15,17;30,64;57,1856;41;8;27,88;13,12;35;0;120,0656;1;65;;;;100;200;;;;;;;;;;;;;;54,1667;;;54,5833;;;;57,0833;58,3333;;;;;;;;;;;;;;;;;;;;;;;;;;;;;;;;;;;;;;;;;;;;;;;;;;;;;;;;;;;;;;;;;;;;;;;;;;;;;;;;;;;;;;;98,08546667
341;[18];GBFS 20MK 4.4;54,3886252;27,0535305;4,4485652;8,2628456;0,0350007;0;1,8414334;1,457142;0,65328474;1,7628584;0,10121413;0;;0;48,081;27,063;4,4268;8,2212;0;0;1,488;1,395;0,65286;1,581;0,1767;0;0;0;;;;;;;;;;;;;;;6,2538;0,0315;0,028;0,0532;0,0343;0;0,3486;0,063;0,0014;0,1806;0;0;0;0;;;;;;;;;;;;;;;;;;;;;;;;;;;;;;;;;;;;;;;;;;;876,50901;;;325,5;;;;24,5;;;;;;;1200;645;1845;;;0;0;103;0,1473;0,2975;0,56;15,17;30,64;57,1856;41;8;27,88;13,12;35;0;120,0656;1;65;;;;100;200;;;;;;;;;;;;;;43,75;;;46,25;;;;59,5833;70,8333;;;;;;;;;;;;;;;;;;;;;;;;;;;;;;;;;;;;;;;;;;;;;;;;;;;;;;;;;;;;;;;;;;;;;;;;;;;;;;;;;;;;;;;98,02946667
342;[19];T1;50,5;26,57;13,77;2,13;1,54;0,45;0,77;0,41;0,1;1;0;0;;2,1;50,5;26,57;13,77;2,13;1,54;0,45;0,77;0,41;0,1;1;0;0;0;2,1;;;;;;;;;;;;;;;;;;;;;;;;;;;;;;;;;;;;;;;;;;;;;;;;;;;;;;;;;;;;;;;;;;;;;;;;;;498,46;;;;;;;;;;;;0;1752;;;0;0;89,72;0,147;0,294;0,56;13,19;26,38;50,15348;59,82;12;31,1064;28,7136;26,47;6,1;111,38988;1;60;;24;;100;200;;;;;;;;;;;;;;;;;39,52;;;;39,93;;;;;;;;;;;;;;;;;;;;;;;;;;;;;;;;;;;;;;;;;;;8,86;;;;;;;;;;;;;;;;;;;;;;;;;;;;;;;;;;;;17,0927665;;;;;;;;;131,6155173
343;[19];T2;50,5;26,57;13,77;2,13;1,54;0,45;0,77;0,41;0,1;1;0;0;;2,1;50,5;26,57;13,77;2,13;1,54;0,45;0,77;0,41;0,1;1;0;0;0;2,1;;;;;;;;;;;;;;;;;;;;;;;;;;;;;;;;;;;;;;;;;;;;;;;;;;;;;;;;;;;;;;;;;;;;;;;;;;480;;;;;;;;;;;;0;1752;;;0;0;112;0,147;0,294;0,56;16,46;32,93;62,608;56;12;29,12;26,88;23,65;6,1;119,038;0,5;70;;24;;100;200;;;;;;;;;;;;;;;;;35,31;;;;37,09;;;;;;;;;;;;;;;;;;;;;;;;;;;;;;;;;;;;;;;;;;;9,54;;;;;;;;;;;;;;;;;;;;;;;;;;;;;;;;;;;;17,35096539;;;;;;;;;128,0303
344;[19];T3;50,5;26,57;13,77;2,13;1,54;0,45;0,77;0,41;0,1;1;0;0;;2,1;50,5;26,57;13,77;2,13;1,54;0,45;0,77;0,41;0,1;1;0;0;0;2,1;;;;;;;;;;;;;;;;;;;;;;;;;;;;;;;;;;;;;;;;;;;;;;;;;;;;;;;;;;;;;;;;;;;;;;;;;;462,86;;;;;;;;;;;;0;1752;;;0;0;132,24;0,147;0,294;0,56;19,44;38,88;73,92216;52,9;12;27,508;25,392;21,23;6,1;126,32016;1;75;;24;;100;200;;;;;;;;;;;;;;;;;49,89;;;;49,64;;;;;;;;;;;;;;;;;;;;;;;;;;;;;;;;;;;;;;;;;;;9,87;;;;;;;;;;;;;;;;;;;;;;;;;;;;;;;;;;;;15,15627483;;;;;;;;;150,0444533
345;[19];T4;50,5;26,57;13,77;2,13;1,54;0,45;0,77;0,41;0,1;1;0;0;;2,1;50,5;26,57;13,77;2,13;1,54;0,45;0,77;0,41;0,1;1;0;0;0;2,1;;;;;;;;;;;;;;;;;;;;;;;;;;;;;;;;;;;;;;;;;;;;;;;;;;;;;;;;;;;;;;;;;;;;;;;;;;461,54;;;;;;;;;;;;0;1800;;;0;0;92,31;0,147;0,294;0,56;13,57;27,14;51,60129;46,15;12;23,998;22,152;18,61;6,1;97,86929;1;75;;24;;100;200;;;;;;;;;;;;;;;;;40,93;;;;42,51;;;;;;;;;;;;;;;;;;;;;;;;;;;;;;;;;;;;;;;;;;;8,33;;;;;;;;;;;;;;;;;;;;;;;;;;;;;;;;;;;;13,3488826;;;;;;;;;129,6901733
346;[19];T5;50,5;26,57;13,77;2,13;1,54;0,45;0,77;0,41;0,1;1;0;0;;2,1;50,5;26,57;13,77;2,13;1,54;0,45;0,77;0,41;0,1;1;0;0;0;2,1;;;;;;;;;;;;;;;;;;;;;;;;;;;;;;;;;;;;;;;;;;;;;;;;;;;;;;;;;;;;;;;;;;;;;;;;;;444,44;;;;;;;;;;;;0;1800;;;0;0;111,11;0,147;0,294;0,56;16,33;32,67;62,11049;44,44;12;23,1088;21,3312;18,55;6,1;107,42929;1;60;;24;;100;200;;;;;;;;;;;;;;;;;37,55;;;;38,69;;;;;;;;;;;;;;;;;;;;;;;;;;;;;;;;;;;;;;;;;;;9,09;;;;;;;;;;;;;;;;;;;;;;;;;;;;;;;;;;;;16,52472894;;;;;;;;;125,1929413
347;[19];T6;50,5;26,57;13,77;2,13;1,54;0,45;0,77;0,41;0,1;1;0;0;;2,1;50,5;26,57;13,77;2,13;1,54;0,45;0,77;0,41;0,1;1;0;0;0;2,1;;;;;;;;;;;;;;;;;;;;;;;;;;;;;;;;;;;;;;;;;;;;;;;;;;;;;;;;;;;;;;;;;;;;;;;;;;428,57;;;;;;;;;;;;0;1800;;;0;0;102,86;0,147;0,294;0,56;15,12;30,24;57,49874;68,57;12;35,6564;32,9136;28,51;6,1;125,32514;0,5;70;;24;;100;200;;;;;;;;;;;;;;;;;27,16;;;;28,64;;;;;;;;;;;;;;;;;;;;;;;;;;;;;;;;;;;;;;;;;;;9,95;;;;;;;;;;;;;;;;;;;;;;;;;;;;;;;;;;;;23,31535974;;;;;;;;;136,318924
348;[19];T7;50,5;26,57;13,77;2,13;1,54;0,45;0,77;0,41;0,1;1;0;0;;2,1;50,5;26,57;13,77;2,13;1,54;0,45;0,77;0,41;0,1;1;0;0;0;2,1;;;;;;;;;;;;;;;;;;;;;;;;;;;;;;;;;;;;;;;;;;;;;;;;;;;;;;;;;;;;;;;;;;;;;;;;;;424,62;;;;;;;;;;;;0;1800;;;0;0;90,99;0,147;0,294;0,56;13,38;26,75;50,86341;36,4;12;18,928;17,472;15,97;6,1;89,42141;0,5;70;;24;;100;200;;;;;;;;;;;;;;;;;52,29;;;;54,89;;;;;;;;;;;;;;;;;;;;;;;;;;;;;;;;;;;;;;;;;;;7,42;;;;;;;;;;;;;;;;;;;;;;;;;;;;;;;;;;;;10,39250531;;;;;;;;;102,45926
349;[19];T8;50,5;26,57;13,77;2,13;1,54;0,45;0,77;0,41;0,1;1;0;0;;2,1;50,5;26,57;13,77;2,13;1,54;0,45;0,77;0,41;0,1;1;0;0;0;2,1;;;;;;;;;;;;;;;;;;;;;;;;;;;;;;;;;;;;;;;;;;;;;;;;;;;;;;;;;;;;;;;;;;;;;;;;;;408,89;;;;;;;;;;;;0;1800;;;0;0;85,87;0,147;0,294;0,56;12,62;25,25;48,00133;57,24;12;29,7648;27,4752;24,46;6,1;105,88613;1;75;;24;;100;200;;;;;;;;;;;;;;;;;34,53;;;;35,73;;;;;;;;;;;;;;;;;;;;;;;;;;;;;;;;;;;;;;;;;;;8,96;;;;;;;;;;;;;;;;;;;;;;;;;;;;;;;;;;;;19,85549462;;;;;;;;;137,3551013
350;[19];T9;50,5;26,57;13,77;2,13;1,54;0,45;0,77;0,41;0,1;1;0;0;;2,1;50,5;26,57;13,77;2,13;1,54;0,45;0,77;0,41;0,1;1;0;0;0;2,1;;;;;;;;;;;;;;;;;;;;;;;;;;;;;;;;;;;;;;;;;;;;;;;;;;;;;;;;;;;;;;;;;;;;;;;;;;394,29;;;;;;;;;;;;0;1848;;;0;0;105,14;0,147;0,294;0,56;15,46;30,91;58,77326;52,57;12;27,3364;25,2336;21,47;6,1;111,23966;1;60;;24;;100;200;;;;;;;;;;;;;;;;;29,29;;;;29,71;;;;;;;;;;;;;;;;;;;;;;;;;;;;;;;;;;;;;;;;;;;10,6;;;;;;;;;;;;;;;;;;;;;;;;;;;;;;;;;;;;20,15242334;;;;;;;;;130,5466373
361;[20];S1;51,3;30,1;4,57;8,73;0;0;1,56;1,4;0;1,6;0;0;;0;51,3;30,1;4,57;8,73;0;0;1,56;1,4;0;1,6;0;0;0;0;;;;;;;;;;;;;;;;;;;;;;;;;;;;;;;;;;;;;;;;;;;;;;;;;;;;;;;;;;;;;;;;;;;;;;;;2,2;;400;;;;;;2,2;;;;;950;850;1800;2,66;2,61;0;0;143;0,147;0,294;0,559;21,02;42,04;79,937;57;12;29,64;27,36;48;12;164,777;2;70;;Sealed outdoor;100;;;40,85;41,77;42,84;;;44,69;;;;;;;;;;;;;;;;;;;;;;;;;;;;;;;;;;;;;;;;;;;;;;;;;;;;;;;;;;;;;;;;;;;;;;;;;;;;;;;;;;;;;;;;;;;;;;;;;;;;625;;;194,4244
362;[20];S2;51,3;30,1;4,57;8,73;0;0;1,56;1,4;0;1,6;0;0;;0;51,3;30,1;4,57;8,73;0;0;1,56;1,4;0;1,6;0;0;0;0;;;;;;;;;;;;;;;;;;;;;;;;;;;;;;;;;;;;;;;;;;;;;;;;;;;;;;;;;;;;;;;;;;;;;;;;2,2;;400;;;;;;2,2;;;;;950;850;1800;2,66;2,61;0;0;143;0,147;0,294;0,559;21,02;42,04;79,937;57;12;29,64;27,36;48;16;167,177;2;70;;Sealed outdoor;100;;;42,02;42,68;44,17;;;46,86;;;;;;;;;;;;;;;;;;;;;;;;;;;;;;;;;;;;;;;;;;;;;;;;;;;;;;;;;;;;;;;;;;;;;;;;;;;;;;;;;;;;;;;;;;;;;;;;;;;;640;;;201,9444
363;[20];S3;51,3;30,1;4,57;8,73;0;0;1,56;1,4;0;1,6;0;0;;0;51,3;30,1;4,57;8,73;0;0;1,56;1,4;0;1,6;0;0;0;0;;;;;;;;;;;;;;;;;;;;;;;;;;;;;;;;;;;;;;;;;;;;;;;;;;;;;;;;;;;;;;;;;;;;;;;;2,2;;400;;;;;;2,2;;;;;950;850;1800;2,66;2,61;0;0;143;0,147;0,294;0,559;21,02;42,04;79,937;57;12;29,64;27,36;48;20;169,577;2;70;;Sealed outdoor;100;;;44,74;45,28;46,19;;;48,9;;;;;;;;;;;;;;;;;;;;;;;;;;;;;;;;;;;;;;;;;;;;;;;;;;;;;;;;;;;;;;;;;;;;;;;;;;;;;;;;;;;;;;;;;;;;;;;;;;;;665;;;209,4644
364;[20];S4;51,3;30,1;4,57;8,73;0;0;1,56;1,4;0;1,6;0;0;;0;51,3;30,1;4,57;8,73;0;0;1,56;1,4;0;1,6;0;0;0;0;;;;;;;;;;;;;;;;;;;;;;;;;;;;;;;;;;;;;;;;;;;;;;;;;;;;;;;;;;;;;;;;;;;;;;;;2,2;;400;;;;;;2,2;;;;;950;850;1800;2,66;2,61;0;0;143;0,147;0,294;0,559;21,02;42,04;79,937;57;12;29,64;27,36;48;24;171,977;2;70;;Sealed outdoor;100;;;47,83;48,52;49,44;;;51,52;;;;;;;;;;;;;;;;;;;;;;;;;;;;;;;;;;;;;;;;;;;;;;;;;;;;;;;;;;;;;;;;;;;;;;;;;;;;;;;;;;;;;;;;;;;;;;;;;;;;690;;;216,9844
365;[20];S5;51,3;30,1;4,57;8,73;0;0;1,56;1,4;0;1,6;0;0;;0;51,3;30,1;4,57;8,73;0;0;1,56;1,4;0;1,6;0;0;0;0;;;;;;;;;;;;;;;;;;;;;;;;;;;;;;;;;;;;;;;;;;;;;;;;;;;;;;;;;;;;;;;;;;;;;;;;2,2;;400;;;;;;2,2;;;;;950;850;1800;2,66;2,61;0;0;143;0,147;0,294;0,559;21,02;42,04;79,937;57;12;29,64;27,36;48;28;174,377;2;70;;Sealed outdoor;100;;;51,03;51,98;52,26;;;53,08;;;;;;;;;;;;;;;;;;;;;;;;;;;;;;;;;;;;;;;;;;;;;;;;;;;;;;;;;;;;;;;;;;;;;;;;;;;;;;;;;;;;;;;;;;;;;;;;;;;;710;;;224,5044
366;[21];Sl. 1;52,54;26,74;11,12;1,28;0,87;0,47;0,82;1,7;1,57;1,53;0;0;;1,36;52,54;26,74;11,12;1,28;0,87;0,47;0,82;1,7;1,57;1,53;0;0;0;1,36;;;;;;;;;;;;;;;;;;;;;;;;;;;;;;;;;;;;;;;;;;;;;;;;;;;;;;;;;;;;;;;;;;;;;;;;;;450;;;;;;;;;;;1211,9;579,35;1791,25;0;0;0;0;128,63;0,147;0,294;0,56;18,91;37,82;71,90417;51,45;8;34,986;16,464;0;0;106,89017;1;60;;24;100;;;;;49,5;;;;;;;;;;;;;;;;;;;;;;;;;;;;;;;4,66;;;;;;;;;;;;;;;;;;;;;;;;;;;;;;;;;;;;;;;;;;;;;;;;;;;;;;;;;;;;;;;;;;;;;;;;;;;110,6916933
366_1;[21];Sl. 1a;52,54;26,74;11,12;1,28;0,87;0,47;0,82;1,7;1,57;1,53;0;0;;1,36;52,54;26,74;11,12;1,28;0,87;0,47;0,82;1,7;1,57;1,53;0;0;0;1,36;;;;;;;;;;;;;;;;;;;;;;;;;;;;;;;;;;;;;;;;;;;;;;;;;;;;;;;;;;;;;;;;;;;;;;;;;;450;;;;;;;;;;;1211,9;579,35;1791,25;0;0;0;0;128,63;0,147;0,294;0,56;18,91;37,82;71,90417;51,45;8;34,986;16,464;0;0;106,89017;1;60;;24;;100;200;;;;;;;;;;;;;;;;;36,18;;;;;;;;;;;;;;;;;4,66;;;;;;;;;;;;;;;;;;;;;;;;;;;;;;;;;;;;;;;;;;;;;;;;;;;;;;;;;;;;;;;;;;;;;;;;;;;110,6916933
367;[21];Sl. 2;52,54;26,74;11,12;1,28;0,87;0,47;0,82;1,7;1,57;1,53;0;0;;1,36;52,54;26,74;11,12;1,28;0,87;0,47;0,82;1,7;1,57;1,53;0;0;0;1,36;;;;;;;;;;;;;;;;;;;;;;;;;;;;;;;;;;;;;;;;;;;;;;;;;;;;;;;;;;;;;;;;;;;;;;;;;;450;;;;;;;;;;;1211,9;579,35;1791,25;0;0;0;0;128,63;0,147;0,294;0,56;18,91;37,82;71,90417;51,45;10;30,87;20,58;0;0;102,77417;1;60;;24;100;;;;;48,33;;;;;;;;;;;;;;;;;;;;;;;;;;;;;;;4,13;;;;;;;;;;;;;;;;;;;;;;;;;;;;;;;;;;;;;;;;;;;;;;;;;;;;;;;;;;;;;;;;;;;;;;;;;;;118,5738333
367_1;[21];Sl. 2a;52,54;26,74;11,12;1,28;0,87;0,47;0,82;1,7;1,57;1,53;0;0;;1,36;52,54;26,74;11,12;1,28;0,87;0,47;0,82;1,7;1,57;1,53;0;0;0;1,36;;;;;;;;;;;;;;;;;;;;;;;;;;;;;;;;;;;;;;;;;;;;;;;;;;;;;;;;;;;;;;;;;;;;;;;;;;450;;;;;;;;;;;1211,9;579,35;1791,25;0;0;0;0;128,63;0,147;0,294;0,56;18,91;37,82;71,90417;51,45;10;30,87;20,58;0;0;102,77417;1;60;;24;;100;200;;;;;;;;;;;;;;;;;35,83;;;;;;;;;;;;;;;;;4,13;;;;;;;;;;;;;;;;;;;;;;;;;;;;;;;;;;;;;;;;;;;;;;;;;;;;;;;;;;;;;;;;;;;;;;;;;;;118,5738333
368;[21];Sl. 3;52,54;26,74;11,12;1,28;0,87;0,47;0,82;1,7;1,57;1,53;0;0;;1,36;52,54;26,74;11,12;1,28;0,87;0,47;0,82;1,7;1,57;1,53;0;0;0;1,36;;;;;;;;;;;;;;;;;;;;;;;;;;;;;;;;;;;;;;;;;;;;;;;;;;;;;;;;;;;;;;;;;;;;;;;;;;450;;;;;;;;;;;1211,9;579,35;1791,25;0;0;0;0;128,63;0,147;0,294;0,56;18,91;37,82;71,90417;51,45;12;26,754;24,696;0;0;98,65817;1;60;;24;100;;;;;46,72;;;;;;;;;;;;;;;;;;;;;;;;;;;;;;;3,96;;;;;;;;;;;;;;;;;;;;;;;;;;;;;;;;;;;;;;;;;;;;;;;;;;;;;;;;;;;;;;;;;;;;;;;;;;;126,4559733
368_1;[21];Sl. 3a;52,54;26,74;11,12;1,28;0,87;0,47;0,82;1,7;1,57;1,53;0;0;;1,36;52,54;26,74;11,12;1,28;0,87;0,47;0,82;1,7;1,57;1,53;0;0;0;1,36;;;;;;;;;;;;;;;;;;;;;;;;;;;;;;;;;;;;;;;;;;;;;;;;;;;;;;;;;;;;;;;;;;;;;;;;;;450;;;;;;;;;;;1211,9;579,35;1791,25;0;0;0;0;128,63;0,147;0,294;0,56;18,91;37,82;71,90417;51,45;12;26,754;24,696;0;0;98,65817;1;60;;24;;100;200;;;;;;;;;;;;;;;;;34,92;;;;;;;;;;;;;;;;;3,96;;;;;;;;;;;;;;;;;;;;;;;;;;;;;;;;;;;;;;;;;;;;;;;;;;;;;;;;;;;;;;;;;;;;;;;;;;;126,4559733
369;[21];Sl. 4;52,54;26,74;11,12;1,28;0,87;0,47;0,82;1,7;1,57;1,53;0;0;;1,36;52,54;26,74;11,12;1,28;0,87;0,47;0,82;1,7;1,57;1,53;0;0;0;1,36;;;;;;;;;;;;;;;;;;;;;;;;;;;;;;;;;;;;;;;;;;;;;;;;;;;;;;;;;;;;;;;;;;;;;;;;;;450;;;;;;;;;;;1211,9;579,35;1791,25;0;0;0;0;144,68;0,147;0,294;0,56;21,27;42,54;80,87612;57,88;8;39,3584;18,5216;0;0;120,23452;1;60;;24;100;;;;;50,02;;;;;;;;;;;;;;;;;;;;;;;;;;;;;;;5,13;;;;;;;;;;;;;;;;;;;;;;;;;;;;;;;;;;;;;;;;;;;;;;;;;;;;;;;;;;;;;;;;;;;;;;;;;;;120,4099973
369_1;[21];Sl. 4a;52,54;26,74;11,12;1,28;0,87;0,47;0,82;1,7;1,57;1,53;0;0;;1,36;52,54;26,74;11,12;1,28;0,87;0,47;0,82;1,7;1,57;1,53;0;0;0;1,36;;;;;;;;;;;;;;;;;;;;;;;;;;;;;;;;;;;;;;;;;;;;;;;;;;;;;;;;;;;;;;;;;;;;;;;;;;450;;;;;;;;;;;1211,9;579,35;1791,25;0;0;0;0;144,68;0,147;0,294;0,56;21,27;42,54;80,87612;57,88;8;39,3584;18,5216;0;0;120,23452;1;60;;24;;100;200;;;;;;;;;;;;;;;;;37,36;;;;;;;;;;;;;;;;;5,13;;;;;;;;;;;;;;;;;;;;;;;;;;;;;;;;;;;;;;;;;;;;;;;;;;;;;;;;;;;;;;;;;;;;;;;;;;;120,4099973
370;[21];Sl. 5;52,54;26,74;11,12;1,28;0,87;0,47;0,82;1,7;1,57;1,53;0;0;;1,36;52,54;26,74;11,12;1,28;0,87;0,47;0,82;1,7;1,57;1,53;0;0;0;1,36;;;;;;;;;;;;;;;;;;;;;;;;;;;;;;;;;;;;;;;;;;;;;;;;;;;;;;;;;;;;;;;;;;;;;;;;;;450;;;;;;;;;;;1211,9;579,35;1791,25;0;0;0;0;144,68;0,147;0,294;0,56;21,27;42,54;80,87612;57,88;10;34,728;23,152;0;0;115,60412;1;60;;24;100;;;;;49,13;;;;;;;;;;;;;;;;;;;;;;;;;;;;;;;4,78;;;;;;;;;;;;;;;;;;;;;;;;;;;;;;;;;;;;;;;;;;;;;;;;;;;;;;;;;;;;;;;;;;;;;;;;;;;129,2772133
370_1;[21];Sl. 5a;52,54;26,74;11,12;1,28;0,87;0,47;0,82;1,7;1,57;1,53;0;0;;1,36;52,54;26,74;11,12;1,28;0,87;0,47;0,82;1,7;1,57;1,53;0;0;0;1,36;;;;;;;;;;;;;;;;;;;;;;;;;;;;;;;;;;;;;;;;;;;;;;;;;;;;;;;;;;;;;;;;;;;;;;;;;;450;;;;;;;;;;;1211,9;579,35;1791,25;0;0;0;0;144,68;0,147;0,294;0,56;21,27;42,54;80,87612;57,88;10;34,728;23,152;0;0;115,60412;1;60;;24;;100;200;;;;;;;;;;;;;;;;;36,23;;;;;;;;;;;;;;;;;4,78;;;;;;;;;;;;;;;;;;;;;;;;;;;;;;;;;;;;;;;;;;;;;;;;;;;;;;;;;;;;;;;;;;;;;;;;;;;129,2772133
371;[21];Sl. 6;52,54;26,74;11,12;1,28;0,87;0,47;0,82;1,7;1,57;1,53;0;0;;1,36;52,54;26,74;11,12;1,28;0,87;0,47;0,82;1,7;1,57;1,53;0;0;0;1,36;;;;;;;;;;;;;;;;;;;;;;;;;;;;;;;;;;;;;;;;;;;;;;;;;;;;;;;;;;;;;;;;;;;;;;;;;;450;;;;;;;;;;;1211,9;579,35;1791,25;0;0;0;0;144,68;0,147;0,294;0,56;21,27;42,54;80,87612;57,88;12;30,0976;27,7824;0;0;110,97372;1;60;;24;100;;;;;47,24;;;;;;;;;;;;;;;;;;;;;;;;;;;;;;;4,02;;;;;;;;;;;;;;;;;;;;;;;;;;;;;;;;;;;;;;;;;;;;;;;;;;;;;;;;;;;;;;;;;;;;;;;;;;;138,1444293
371_1;[21];Sl. 6a;52,54;26,74;11,12;1,28;0,87;0,47;0,82;1,7;1,57;1,53;0;0;;1,36;52,54;26,74;11,12;1,28;0,87;0,47;0,82;1,7;1,57;1,53;0;0;0;1,36;;;;;;;;;;;;;;;;;;;;;;;;;;;;;;;;;;;;;;;;;;;;;;;;;;;;;;;;;;;;;;;;;;;;;;;;;;450;;;;;;;;;;;1211,9;579,35;1791,25;0;0;0;0;144,68;0,147;0,294;0,56;21,27;42,54;80,87612;57,88;12;30,0976;27,7824;0;0;110,97372;1;60;;24;;100;200;;;;;;;;;;;;;;;;;35,67;;;;;;;;;;;;;;;;;4,02;;;;;;;;;;;;;;;;;;;;;;;;;;;;;;;;;;;;;;;;;;;;;;;;;;;;;;;;;;;;;;;;;;;;;;;;;;;138,1444293
372;[21];Sl. 7;52,54;26,74;11,12;1,28;0,87;0,47;0,82;1,7;1,57;1,53;0;0;;1,36;52,54;26,74;11,12;1,28;0,87;0,47;0,82;1,7;1,57;1,53;0;0;0;1,36;;;;;;;;;;;;;;;;;;;;;;;;;;;;;;;;;;;;;;;;;;;;;;;;;;;;;;;;;;;;;;;;;;;;;;;;;;450;;;;;;;;;;;1211,9;579,35;1791,25;0;0;0;0;160,78;0,147;0,294;0,56;23,63;47,27;89,87602;64,31;8;43,7308;20,5792;0;0;133,60682;1;60;;24;100;;;;;52,08;;;;;;;;;;;;;;;;;;;;;;;;;;;;;;;5,48;;;;;;;;;;;;;;;;;;;;;;;;;;;;;;;;;;;;;;;;;;;;;;;;;;;;;;;;;;;;;;;;;;;;;;;;;;;130,1463013
372_1;[21];Sl. 7a;52,54;26,74;11,12;1,28;0,87;0,47;0,82;1,7;1,57;1,53;0;0;;1,36;52,54;26,74;11,12;1,28;0,87;0,47;0,82;1,7;1,57;1,53;0;0;0;1,36;;;;;;;;;;;;;;;;;;;;;;;;;;;;;;;;;;;;;;;;;;;;;;;;;;;;;;;;;;;;;;;;;;;;;;;;;;450;;;;;;;;;;;1211,9;579,35;1791,25;0;0;0;0;160,78;0,147;0,294;0,56;23,63;47,27;89,87602;64,31;8;43,7308;20,5792;0;0;133,60682;1;60;;24;;100;200;;;;;;;;;;;;;;;;;38,72;;;;;;;;;;;;;;;;;5,48;;;;;;;;;;;;;;;;;;;;;;;;;;;;;;;;;;;;;;;;;;;;;;;;;;;;;;;;;;;;;;;;;;;;;;;;;;;130,1463013
373;[21];Sl. 8;52,54;26,74;11,12;1,28;0,87;0,47;0,82;1,7;1,57;1,53;0;0;;1,36;52,54;26,74;11,12;1,28;0,87;0,47;0,82;1,7;1,57;1,53;0;0;0;1,36;;;;;;;;;;;;;;;;;;;;;;;;;;;;;;;;;;;;;;;;;;;;;;;;;;;;;;;;;;;;;;;;;;;;;;;;;;450;;;;;;;;;;;1211,9;579,35;1791,25;0;0;0;0;160,78;0,147;0,294;0,56;23,63;47,27;89,87602;64,31;10;38,586;25,724;0;0;128,46202;1;60;;24;100;;;;;50,73;;;;;;;;;;;;;;;;;;;;;;;;;;;;;;;4,97;;;;;;;;;;;;;;;;;;;;;;;;;;;;;;;;;;;;;;;;;;;;;;;;;;;;;;;;;;;;;;;;;;;;;;;;;;;139,9985933
373_1;[21];Sl. 8a;52,54;26,74;11,12;1,28;0,87;0,47;0,82;1,7;1,57;1,53;0;0;;1,36;52,54;26,74;11,12;1,28;0,87;0,47;0,82;1,7;1,57;1,53;0;0;0;1,36;;;;;;;;;;;;;;;;;;;;;;;;;;;;;;;;;;;;;;;;;;;;;;;;;;;;;;;;;;;;;;;;;;;;;;;;;;450;;;;;;;;;;;1211,9;579,35;1791,25;0;0;0;0;160,78;0,147;0,294;0,56;23,63;47,27;89,87602;64,31;10;38,586;25,724;0;0;128,46202;1;60;;24;;100;200;;;;;;;;;;;;;;;;;37;;;;;;;;;;;;;;;;;4,97;;;;;;;;;;;;;;;;;;;;;;;;;;;;;;;;;;;;;;;;;;;;;;;;;;;;;;;;;;;;;;;;;;;;;;;;;;;139,9985933
374;[21];Sl. 9;52,54;26,74;11,12;1,28;0,87;0,47;0,82;1,7;1,57;1,53;0;0;;1,36;52,54;26,74;11,12;1,28;0,87;0,47;0,82;1,7;1,57;1,53;0;0;0;1,36;;;;;;;;;;;;;;;;;;;;;;;;;;;;;;;;;;;;;;;;;;;;;;;;;;;;;;;;;;;;;;;;;;;;;;;;;;450;;;;;;;;;;;1211,9;579,35;1791,25;0;0;0;0;160,78;0,147;0,294;0,56;23,63;47,27;89,87602;64,31;12;33,4412;30,8688;0;0;123,31722;1;60;;24;100;;;;;49,26;;;;;;;;;;;;;;;;;;;;;;;;;;;;;;;4,24;;;;;;;;;;;;;;;;;;;;;;;;;;;;;;;;;;;;;;;;;;;;;;;;;;;;;;;;;;;;;;;;;;;;;;;;;;;149,8508853
374_1;[21];Sl. 9a;52,54;26,74;11,12;1,28;0,87;0,47;0,82;1,7;1,57;1,53;0;0;;1,36;52,54;26,74;11,12;1,28;0,87;0,47;0,82;1,7;1,57;1,53;0;0;0;1,36;;;;;;;;;;;;;;;;;;;;;;;;;;;;;;;;;;;;;;;;;;;;;;;;;;;;;;;;;;;;;;;;;;;;;;;;;;450;;;;;;;;;;;1211,9;579,35;1791,25;0;0;0;0;160,78;0,147;0,294;0,56;23,63;47,27;89,87602;64,31;12;33,4412;30,8688;0;0;123,31722;1;60;;24;;100;200;;;;;;;;;;;;;;;;;36,45;;;;;;;;;;;;;;;;;4,24;;;;;;;;;;;;;;;;;;;;;;;;;;;;;;;;;;;;;;;;;;;;;;;;;;;;;;;;;;;;;;;;;;;;;;;;;;;149,8508853
375;[21];Sl. 10;52,54;26,74;11,12;1,28;0,87;0,47;0,82;1,7;1,57;1,53;0;0;;1,36;52,54;26,74;11,12;1,28;0,87;0,47;0,82;1,7;1,57;1,53;0;0;0;1,36;;;;;;;;;;;;;;;;;;;;;;;;;;;;;;;;;;;;;;;;;;;;;;;;;;;;;;;;;;;;;;;;;;;;;;;;;;450;;;;;;;;;;;1211,9;579,35;1791,25;0;0;0;0;176,85;0,147;0,294;0,56;26;51,99;98,85915;70,74;8;48,1032;22,6368;0;0;146,96235;1;60;;24;100;;;;;49,75;;;;;;;;;;;;;;;;;;;;;;;;;;;;;;;4,58;;;;;;;;;;;;;;;;;;;;;;;;;;;;;;;;;;;;;;;;;;;;;;;;;;;;;;;;;;;;;;;;;;;;;;;;;;;139,8718053
375_1;[21];Sl. 10a;52,54;26,74;11,12;1,28;0,87;0,47;0,82;1,7;1,57;1,53;0;0;;1,36;52,54;26,74;11,12;1,28;0,87;0,47;0,82;1,7;1,57;1,53;0;0;0;1,36;;;;;;;;;;;;;;;;;;;;;;;;;;;;;;;;;;;;;;;;;;;;;;;;;;;;;;;;;;;;;;;;;;;;;;;;;;450;;;;;;;;;;;1211,9;579,35;1791,25;0;0;0;0;176,85;0,147;0,294;0,56;26;51,99;98,85915;70,74;8;48,1032;22,6368;0;0;146,96235;1;60;;24;;100;200;;;;;;;;;;;;;;;;;36,27;;;;;;;;;;;;;;;;;4,58;;;;;;;;;;;;;;;;;;;;;;;;;;;;;;;;;;;;;;;;;;;;;;;;;;;;;;;;;;;;;;;;;;;;;;;;;;;139,8718053
376;[21];Sl. 11;52,54;26,74;11,12;1,28;0,87;0,47;0,82;1,7;1,57;1,53;0;0;;1,36;52,54;26,74;11,12;1,28;0,87;0,47;0,82;1,7;1,57;1,53;0;0;0;1,36;;;;;;;;;;;;;;;;;;;;;;;;;;;;;;;;;;;;;;;;;;;;;;;;;;;;;;;;;;;;;;;;;;;;;;;;;;450;;;;;;;;;;;1211,9;579,35;1791,25;0;0;0;0;176,85;0,147;0,294;0,56;26;51,99;98,85915;70,74;10;42,444;28,296;0;0;141,30315;1;60;;24;100;;;;;48,63;;;;;;;;;;;;;;;;;;;;;;;;;;;;;;;4,17;;;;;;;;;;;;;;;;;;;;;;;;;;;;;;;;;;;;;;;;;;;;;;;;;;;;;;;;;;;;;;;;;;;;;;;;;;;150,7091733
376_1;[21];Sl. 11a;52,54;26,74;11,12;1,28;0,87;0,47;0,82;1,7;1,57;1,53;0;0;;1,36;52,54;26,74;11,12;1,28;0,87;0,47;0,82;1,7;1,57;1,53;0;0;0;1,36;;;;;;;;;;;;;;;;;;;;;;;;;;;;;;;;;;;;;;;;;;;;;;;;;;;;;;;;;;;;;;;;;;;;;;;;;;450;;;;;;;;;;;1211,9;579,35;1791,25;0;0;0;0;176,85;0,147;0,294;0,56;26;51,99;98,85915;70,74;10;42,444;28,296;0;0;141,30315;1;60;;24;;100;200;;;;;;;;;;;;;;;;;35,54;;;;;;;;;;;;;;;;;4,17;;;;;;;;;;;;;;;;;;;;;;;;;;;;;;;;;;;;;;;;;;;;;;;;;;;;;;;;;;;;;;;;;;;;;;;;;;;150,7091733
377;[21];Sl. 12;52,54;26,74;11,12;1,28;0,87;0,47;0,82;1,7;1,57;1,53;0;0;;1,36;52,54;26,74;11,12;1,28;0,87;0,47;0,82;1,7;1,57;1,53;0;0;0;1,36;;;;;;;;;;;;;;;;;;;;;;;;;;;;;;;;;;;;;;;;;;;;;;;;;;;;;;;;;;;;;;;;;;;;;;;;;;450;;;;;;;;;;;1211,9;579,35;1791,25;0;0;0;0;176,85;0,147;0,294;0,56;26;51,99;98,85915;70,74;12;36,7848;33,9552;0;0;135,64395;1;60;;24;100;;;;;47,84;;;;;;;;;;;;;;;;;;;;;;;;;;;;;;;3,85;;;;;;;;;;;;;;;;;;;;;;;;;;;;;;;;;;;;;;;;;;;;;;;;;;;;;;;;;;;;;;;;;;;;;;;;;;;161,5465413
377_1;[21];Sl. 12a;52,54;26,74;11,12;1,28;0,87;0,47;0,82;1,7;1,57;1,53;0;0;;1,36;52,54;26,74;11,12;1,28;0,87;0,47;0,82;1,7;1,57;1,53;0;0;0;1,36;;;;;;;;;;;;;;;;;;;;;;;;;;;;;;;;;;;;;;;;;;;;;;;;;;;;;;;;;;;;;;;;;;;;;;;;;;450;;;;;;;;;;;1211,9;579,35;1791,25;0;0;0;0;176,85;0,147;0,294;0,56;26;51,99;98,85915;70,74;12;36,7848;33,9552;0;0;135,64395;1;60;;24;;100;200;;;;;;;;;;;;;;;;;36,13;;;;;;;;;;;;;;;;;3,85;;;;;;;;;;;;;;;;;;;;;;;;;;;;;;;;;;;;;;;;;;;;;;;;;;;;;;;;;;;;;;;;;;;;;;;;;;;161,5465413
378;[22];FA 100;49,34;22,73;16,01;3,09;1,06;2,75;0;0;0;0;0;0;;3;49,34;22,73;16,01;3,09;1,06;2,75;0;0;0;0;0;0;0;3;;;;;;;;;;;;;;;;;;;;;;;;;;;;;;;;;;;;;;;;;;;;;;;;;;;;;;;;;;;;;;;;;;;;;;;490;2,47;;400;;;;;;2,47;2,88;;;;1209;651;1860;2,68;2,59;0;0;129,3;0,147;0,294;0,56;19,01;38,01;72,2787;0;12,67;0;10,57;0;0;72,2787;;23;;24;;101,6;203,2;;;;;;;;;;;;;;;;;20,4002;;;;27,51;;28,7012;;;;;;;;;;;;;;;;;;;;;;;;;;;;;;;;;;;;;;;;;;;;;;;;;;;;;;;;;;;;;;;;;4,04;;;4,33;;4,37;;;;;;;;;;;;;;;;77,31755
379;[22];FA 85 SG 15;47,339;21,1205;13,8785;8,9265;1,801;2,4485;0;0;0;0;0;0;;2,559;41,939;19,3205;13,6085;2,6265;0,901;0;0;0,8245;0;0;0;0;0;2,55;5,4;1,8;0,27;6,3;0,9;0;0;0,03;0;0;0;0;0;0,009;;;;;;;;;;;;;;;;;;;;;;;;;;;;;;;;;;;;;;;;;;;;;;;;;;;;;;;;;503,5;;;340;60;;;;;2,47;2,88;;;;1209;651;1860;2,68;2,59;0;0;129,3;0,147;0,294;0,56;19,01;38,01;72,2787;0;12,67;0;10,57;0;0;72,2787;;23;;24;;101,6;203,2;;;;;;;;;;;;;;;;;26,738;;;;33,0593;;35,4328;;;;;;;;;;;;;;;;;;;;;;;;;;;;;;;;;;;;;;;;;;;;;;;;;;;;;;;;;;;;;;;;;4,31;;;4,65;;4,71;;;;;;;;;;;;;;;;80,19755
380;[22];FA 70 SG 30;45,338;19,511;11,747;14,763;2,542;2,147;0;0;0;0;0;0;;2,118;34,538;15,911;11,207;2,163;0,742;0;0;0,679;0;0;0;0;0;2,1;10,8;3,6;0,54;12,6;1,8;0;0;0,06;0;0;0;0;0;0,018;;;;;;;;;;;;;;;;;;;;;;;;;;;;;;;;;;;;;;;;;;;;;;;;;;;;;;;;;517;;;280;120;;;;;2,47;2,88;;;;1209;651;1860;2,68;2,59;0;0;129,3;0,147;0,294;0,56;19,01;38,01;72,2787;0;12,67;0;10,57;0;0;72,2787;;23;;24;;101,6;203,2;;;;;;;;;;;;;;;;;32,6816;;;;38,6077;;40,5869;;;;;;;;;;;;;;;;;;;;;;;;;;;;;;;;;;;;;;;;;;;;;;;;;;;;;;;;;;;;;;;;;4,63;;;4,94;;5,23;;;;;;;;;;;;;;;;83,07755
381;[22];FA 50 SG 50;42,67;17,365;8,905;22,545;3,53;1,745;0;0;0;0;0;0;;1,53;24,67;11,365;8,005;1,545;0,53;0;0;0,485;0;0;0;0;0;1,5;18;6;0,9;21;3;0;0;0,1;0;0;0;0;0;0,03;;;;;;;;;;;;;;;;;;;;;;;;;;;;;;;;;;;;;;;;;;;;;;;;;;;;;;;;;535;;;200;200;;;;;2,47;2,88;;;;1209;651;1860;2,68;2,59;0;0;129,3;0,147;0,294;0,56;19,01;38,01;72,2787;0;12,67;0;10,57;0;0;72,2787;;23;;24;;101,6;203,2;;;;;;;;;;;;;;;;;41,3873;;;;44,9445;;47,3184;;;;;;;;;;;;;;;;;;;;;;;;;;;;;;;;;;;;;;;;;;;;;;;;;;;;;;;;;;;;;;;;;5,53;;;5,71;;5,8;;;;;;;;;;;;;;;;86,91755
382;[22];FA 30 SG 70;40,002;15,219;6,063;30,327;4,518;1,343;0;0;0;0;0;0;;0,942;14,802;6,819;4,803;0,927;0,318;0;0;0,291;0;0;0;0;0;0,9;25,2;8,4;1,26;29,4;4,2;0;0;0,14;0;0;0;0;0;0,042;;;;;;;;;;;;;;;;;;;;;;;;;;;;;;;;;;;;;;;;;;;;;;;;;;;;;;;;;553;;;120;280;;;;;2,47;2,88;;;;1209;651;1860;2,68;2,59;0;0;129,3;0,147;0,294;0,56;19,01;38,01;72,2787;0;12,67;0;10,57;0;0;72,2787;;23;;24;;101,6;203,2;;;;;;;;;;;;;;;;;42,5946;;;;46,9412;;49,3141;;;;;;;;;;;;;;;;;;;;;;;;;;;;;;;;;;;;;;;;;;;;;;;;;;;;;;;;;;;;;;;;;5,62;;;5,82;;5,85;;;;;;;;;;;;;;;;90,75755
383;[22];FA 15 SG 85;38,001;13,6095;3,9315;36,1635;5,259;1,0415;0;0;0;0;0;0;;0,501;7,401;3,4095;2,4015;0,4635;0,159;0;0;0,1455;0;0;0;0;0;0,45;30,6;10,2;1,53;35,7;5,1;0;0;0,17;0;0;0;0;0;0,051;;;;;;;;;;;;;;;;;;;;;;;;;;;;;;;;;;;;;;;;;;;;;;;;;;;;;;;;;566,5;;;60;340;;;;;2,47;2,88;;;;1209;651;1860;2,68;2,59;0;0;129,3;0,147;0,294;0,56;19,01;38,01;72,2787;0;12,67;0;10,57;0;0;72,2787;;23;;24;;101,6;203,2;;;;;;;;;;;;;;;;;44,5893;;;;48,1469;;50,915;;;;;;;;;;;;;;;;;;;;;;;;;;;;;;;;;;;;;;;;;;;;;;;;;;;;;;;;;;;;;;;;;5,75;;;5,83;;5,88;;;;;;;;;;;;;;;;93,63755
384;[22];SG 100;36;12;1,8;42;6;0,74;0;0;0;0;0;0;;0,06;;;;;;;;;;;;;;;36;12;1,8;42;6;0,74;0;0;0;0;0;0;0;0,06;;;;;;;;;;;;;;;;;;;;;;;;;;;;;;;;;;;;;;;;;;;;;;;;;;;;;;;;;580;;;;400;;;;;2,47;2,88;;;;1209;651;1860;2,68;2,59;0;0;129,3;0,147;0,294;0,56;19,01;38,01;72,2787;0;12,67;0;10,57;0;0;72,2787;;23;;24;;101,6;203,2;;;;;;;;;;;;;;;;;45,4002;;;;50,9311;;53,6987;;;;;;;;;;;;;;;;;;;;;;;;;;;;;;;;;;;;;;;;;;;;;;;;;;;;;;;;;;;;;;;;;5,98;;;6,03;;6,08;;;;;;;;;;;;;;;;96,51755
385;[22];FA 100;49,34;22,73;16,01;3,09;1,06;2,75;0;0;0;0;0;0;;3;49,34;22,73;16,01;3,09;1,06;2,75;0;0;0;0;0;0;0;3;;;;;;;;;;;;;;;;;;;;;;;;;;;;;;;;;;;;;;;;;;;;;;;;;;;;;;;;;;;;;;;;;;;;;;;490;2,47;;400;;;;;;2,47;2,88;;;;1209;651;1860;2,68;2,59;0;0;129,3;0,147;0,294;0,56;19,01;38,01;72,2787;0;12,67;0;10,57;0;0;72,2787;1;40;;24;;101,6;203,2;;;;;;;;;;;;;;;;;30;;;;32,963;;34,4444;;;;;;;;;;;;;;;;;;;;;;;;;;;;;;;;;;;;;;;;;;;;;;;;;;;;;;;;;;;;;;;;;4,04;;;4,33;;4,37;;;;;;;;;;;;;;;;86,94255
386;[22];FA 85 SG 15;47,339;21,1205;13,8785;8,9265;1,801;2,4485;0;0;0;0;0;0;;0;41,939;19,3205;13,6085;2,6265;0,901;0;0;0,8245;0;0;0;0;0;2,55;5,4;1,8;0,27;6,3;0,9;0;0;0,03;0;0;0;0;0;0,009;;;;;;;;;;;;;;;;;;;;;;;;;;;;;;;;;;;;;;;;;;;;;;;;;;;;;;;;;503,5;2,88;;340;60;;;;;2,47;2,88;;;;1209;651;1860;2,68;2,59;0;0;129,3;0,147;0,294;0,56;19,01;38,01;72,2787;0;12,67;0;10,57;0;0;72,2787;1;40;1;24;;101,6;203,2;;;;;;;;;;;;;;;;;34,8148;;;;40,3704;;42,2222;;;;;;;;;;;;;;;;;;;;;;;;;;;;;;;;;;;;;;;;;;;;;;;;;;;;;;;;;;;;;;;;;;;;;;;;;;;;;;;;;;;;;;89,82255
387;[22];FA 70 SG 30;45,338;19,511;11,747;14,763;2,542;2,147;0;0;0;0;0;0;;0;34,538;15,911;11,207;2,163;0,742;0;0;0,679;0;0;0;0;0;2,1;10,8;3,6;0,54;12,6;1,8;0;0;0,06;0;0;0;0;0;0,018;;;;;;;;;;;;;;;;;;;;;;;;;;;;;;;;;;;;;;;;;;;;;;;;;;;;;;;;;517;;;280;120;;;;;2,47;2,88;;;;1209;651;1860;2,68;2,59;0;0;129,3;0,147;0,294;0,56;19,01;38,01;72,2787;0;12,67;0;10,57;0;0;72,2787;1;40;1;24;;101,6;203,2;;;;;;;;;;;;;;;;;41,4815;;;;47,7778;;50;;;;;;;;;;;;;;;;;;;;;;;;;;;;;;;;;;;;;;;;;;;;;;;;;;;;;;;;;;;;;;;;;;;;;;;;;;;;;;;;;;;;;;92,70255
388;[22];FA 50 SG 50;42,67;17,365;8,905;22,545;3,53;1,745;0;0;0;0;0;0;;0;24,67;11,365;8,005;1,545;0,53;0;0;0,485;0;0;0;0;0;1,5;18;6;0,9;21;3;0;0;0,1;0;0;0;0;0;0,03;;;;;;;;;;;;;;;;;;;;;;;;;;;;;;;;;;;;;;;;;;;;;;;;;;;;;;;;;535;;;200;200;;;;;2,47;2,88;;;;1209;651;1860;2,68;2,59;0;0;129,3;0,147;0,294;0,56;19,01;38,01;72,2787;0;12,67;0;10,57;0;0;72,2787;1;40;1;24;;101,6;203,2;;;;;;;;;;;;;;;;;60,3704;;;;61,4815;;64,4444;;;;;;;;;;;;;;;;;;;;;;;;;;;;;;;;;;;;;;;;;;;;;;;;;;;;;;;;;;;;;;;;;;;;;;;;;;;;;;;;;;;;;;96,54255
389;[22];FA 30 SG 70;40,002;15,219;6,063;30,327;4,518;1,343;0;0;0;0;0;0;;0;14,802;6,819;4,803;0,927;0,318;0;0;0,291;0;0;0;0;0;0,9;25,2;8,4;1,26;29,4;4,2;0;0;0,14;0;0;0;0;0;0,042;;;;;;;;;;;;;;;;;;;;;;;;;;;;;;;;;;;;;;;;;;;;;;;;;;;;;;;;;553;;;120;280;;;;;2,47;2,88;;;;1209;651;1860;2,68;2,59;0;0;129,3;0,147;0,294;0,56;19,01;38,01;72,2787;0;12,67;0;10,57;0;0;72,2787;1;40;1;24;;101,6;203,2;;;;;;;;;;;;;;;;;60,3704;;;;62,963;;66,2963;;;;;;;;;;;;;;;;;;;;;;;;;;;;;;;;;;;;;;;;;;;;;;;;;;;;;;;;;;;;;;;;;;;;;;;;;;;;;;;;;;;;;;100,38255
390;[22];FA 15 SG 85;38,001;13,6095;3,9315;36,1635;5,259;1,0415;0;0;0;0;0;0;;0;7,401;3,4095;2,4015;0,4635;0,159;0;0;0,1455;0;0;0;0;0;0,45;30,6;10,2;1,53;35,7;5,1;0;0;0,17;0;0;0;0;0;0,051;;;;;;;;;;;;;;;;;;;;;;;;;;;;;;;;;;;;;;;;;;;;;;;;;;;;;;;;;566,5;;;60;340;;;;;2,47;2,88;;;;1209;651;1860;2,68;2,59;0;0;129,3;0,147;0,294;0,56;19,01;38,01;72,2787;0;12,67;0;10,57;0;0;72,2787;1;40;1;24;;101,6;203,2;;;;;;;;;;;;;;;;;61,4815;;;;65,1852;;68,8889;;;;;;;;;;;;;;;;;;;;;;;;;;;;;;;;;;;;;;;;;;;;;;;;;;;;;;;;;;;;;;;;;;;;;;;;;;;;;;;;;;;;;;103,26255
391;[22];SG 100;36;12;1,8;42;6;0,74;0;0;0;0;0;0;;0;;;;;;;;;;;;;;;36;12;1,8;42;6;0,74;0;0;0;0;0;0;0;0,06;;;;;;;;;;;;;;;;;;;;;;;;;;;;;;;;;;;;;;;;;;;;;;;;;;;;;;;;;580;;;;400;;;;;2,47;2,88;;;;1209;651;1860;2,68;2,59;0;0;129,3;0,147;0,294;0,56;19,01;38,01;72,2787;0;12,67;0;10,57;0;0;72,2787;1;40;1;24;;101,6;203,2;;;;;;;;;;;;;;;;;61,8519;;;;67,4074;;70,7407;;;;;;;;;;;;;;;;;;;;;;;;;;;;;;;;;;;;;;;;;;;;;;;;;;;;;;;;;;;;;;;;;;;;;;;;;;;;;;;;;;;;;;106,14255
392;[22];FA 100;49,34;22,73;16,01;3,09;1,06;2,75;0;0;0;0;0;0;;0;49,34;22,73;16,01;3,09;1,06;2,75;0;0;0;0;0;0;0;3;;;;;;;;;;;;;;;;;;;;;;;;;;;;;;;;;;;;;;;;;;;;;;;;;;;;;;;;;;;;;;;;;;;;;;;490;;;400;;;;;;2,47;2,88;;;;1209;651;1860;2,68;2,59;0;0;129,3;0,147;0,294;0,56;19,01;38,01;72,2787;0;12,67;0;10,57;0;0;72,2787;1;60;1;24;;101,6;203,2;;;;;;;;;;;;;;;;;45,3846;;;;56,9231;;60;;;;;;;;;;;;;;;;;;;;;;;;;;;;;;;;;;;;;;;;;;;;;;;;;;;;;;;;;;;;;;;;;;;;;;;;;;;;;;;;;;;;;;99,77588333
393;[22];FA 85 SG 15;47,339;21,1205;13,8785;8,9265;1,801;2,4485;0;0;0;0;0;0;;0;41,939;19,3205;13,6085;2,6265;0,901;0;0;0,8245;0;0;0;0;0;2,55;5,4;1,8;0,27;6,3;0,9;0;0;0,03;0;0;0;0;0;0,009;;;;;;;;;;;;;;;;;;;;;;;;;;;;;;;;;;;;;;;;;;;;;;;;;;;;;;;;;503,5;;;340;60;;;;;2,47;2,88;;;;1209;651;1860;2,68;2,59;0;0;129,3;0,147;0,294;0,56;19,01;38,01;72,2787;0;12,67;0;10,57;0;0;72,2787;1;60;1;24;;101,6;203,2;;;;;;;;;;;;;;;;;58,8462;;;;59,6154;;62,6923;;;;;;;;;;;;;;;;;;;;;;;;;;;;;;;;;;;;;;;;;;;;;;;;;;;;;;;;;;;;;;;;;;;;;;;;;;;;;;;;;;;;;;102,6558833
394;[22];FA 70 SG 30;45,338;19,511;11,747;14,763;2,542;2,147;0;0;0;0;0;0;;0;34,538;15,911;11,207;2,163;0,742;0;0;0,679;0;0;0;0;0;2,1;10,8;3,6;0,54;12,6;1,8;0;0;0,06;0;0;0;0;0;0,018;;;;;;;;;;;;;;;;;;;;;;;;;;;;;;;;;;;;;;;;;;;;;;;;;;;;;;;;;517;;;280;120;;;;;2,47;2,88;;;;1209;651;1860;2,68;2,59;0;0;129,3;0,147;0,294;0,56;19,01;38,01;72,2787;0;12,67;0;10,57;0;0;72,2787;1;60;1;24;;101,6;203,2;;;;;;;;;;;;;;;;;59,6154;;;;67,6923;;71,5385;;;;;;;;;;;;;;;;;;;;;;;;;;;;;;;;;;;;;;;;;;;;;;;;;;;;;;;;;;;;;;;;;;;;;;;;;;;;;;;;;;;;;;105,5358833
395;[22];FA 50 SG 50;42,67;17,365;8,905;22,545;3,53;1,745;0;0;0;0;0;0;;0;24,67;11,365;8,005;1,545;0,53;0;0;0,485;0;0;0;0;0;1,5;18;6;0,9;21;3;0;0;0,1;0;0;0;0;0;0,03;;;;;;;;;;;;;;;;;;;;;;;;;;;;;;;;;;;;;;;;;;;;;;;;;;;;;;;;;535;;;200;200;;;;;2,47;2,88;;;;1209;651;1860;2,68;2,59;0;0;129,3;0,147;0,294;0,56;19,01;38,01;72,2787;0;12,67;0;10,57;0;0;72,2787;1;60;1;24;;101,6;203,2;;;;;;;;;;;;;;;;;65,7692;;;;76,1538;;80;;;;;;;;;;;;;;;;;;;;;;;;;;;;;;;;;;;;;;;;;;;;;;;;;;;;;;;;;;;;;;;;;;;;;;;;;;;;;;;;;;;;;;109,3758833
396;[22];FA 30 SG 70;40,002;15,219;6,063;30,327;4,518;1,343;0;0;0;0;0;0;;0;14,802;6,819;4,803;0,927;0,318;0;0;0,291;0;0;0;0;0;0,9;25,2;8,4;1,26;29,4;4,2;0;0;0,14;0;0;0;0;0;0,042;;;;;;;;;;;;;;;;;;;;;;;;;;;;;;;;;;;;;;;;;;;;;;;;;;;;;;;;;553;;;120;280;;;;;2,47;2,88;;;;1209;651;1860;2,68;2,59;0;0;129,3;0,147;0,294;0,56;19,01;38,01;72,2787;0;12,67;0;10,57;0;0;72,2787;1;60;1;24;;101,6;203,2;;;;;;;;;;;;;;;;;69,2308;;;;78,8462;;82,6923;;;;;;;;;;;;;;;;;;;;;;;;;;;;;;;;;;;;;;;;;;;;;;;;;;;;;;;;;;;;;;;;;;;;;;;;;;;;;;;;;;;;;;113,2158833
397;[22];FA 15 SG 85;38,001;13,6095;3,9315;36,1635;5,259;1,0415;0;0;0;0;0;0;;0;7,401;3,4095;2,4015;0,4635;0,159;0;0;0,1455;0;0;0;0;0;0,45;30,6;10,2;1,53;35,7;5,1;0;0;0,17;0;0;0;0;0;0,051;;;;;;;;;;;;;;;;;;;;;;;;;;;;;;;;;;;;;;;;;;;;;;;;;;;;;;;;;566,5;;;60;340;;;;;2,47;2,88;;;;1209;651;1860;2,68;2,59;0;0;129,3;0,147;0,294;0,56;19,01;38,01;72,2787;0;12,67;0;10,57;0;0;72,2787;1;60;1;24;;101,6;203,2;;;;;;;;;;;;;;;;;71,9231;;;;81,1538;;84,6154;;;;;;;;;;;;;;;;;;;;;;;;;;;;;;;;;;;;;;;;;;;;;;;;;;;;;;;;;;;;;;;;;;;;;;;;;;;;;;;;;;;;;;116,0958833
398;[22];SG 100;36;12;1,8;42;6;0,74;0;0;0;0;0;0;;0;;;;;;;;;;;;;;;36;12;1,8;42;6;0,74;0;0;0;0;0;0;0;0,06;;;;;;;;;;;;;;;;;;;;;;;;;;;;;;;;;;;;;;;;;;;;;;;;;;;;;;;;;580;;;;400;;;;;2,47;2,88;;;;1209;651;1860;2,68;2,59;0;0;129,3;0,147;0,294;0,56;19,01;38,01;72,2787;0;12,67;0;10,57;0;0;72,2787;1;60;1;24;;101,6;203,2;;;;;;;;;;;;;;;;;73,4615;;;;81,5385;;85;;;;;;;;;;;;;;;;;;;;;;;;;;;;;;;;;;;;;;;;;;;;;;;;;;;;;;;;;;;;;;;;;;;;;;;;;;;;;;;;;;;;;;118,9758833
399;[23];M3;52,75;19,97;2,285;20,565;1,025;0,47;0,885;0,2;0,545;0;0;0;;1,43;31,05;13,72;2,285;0,415;0,275;0,02;0,585;0,2;0,545;0;0;0,02;0;0,38;21,7;6,25;0;20,15;0,75;0,45;0,3;0;0;0;0;0;0;1,05;;;;;;;;;;;;;;;;;;;;;;;;;;;;;;;;;;;;;;;;;;;;;;;;;;;;;;;;;;;;194;194;;;;;2,2;2,9;;;;1241;523;1764;0;0;0;1,54;49,6;0,1434;0,3223;0,53;7,11;15,99;26,50128;24,8;3;21,824;2,976;0;0;48,32528;;25;;24;100;;;;;36;;;52;;;;;;;;;;;;;;;;;;;;;;;;;;;;;;;;;;;;;;;;;;;;;;;;;;;;;;;;;;;;;;;;;;;;;;;;;;;;;;;;;;;;;;;;;;;;;;;;;;;;;;;42,88624
400;[23];MIX 1;62,1;27,44;4,57;0,83;0,55;0,04;1,17;0,4;1,09;0;0;0,04;;0,76;62,1;27,44;4,57;0,83;0,55;0,04;1,17;0,4;1,09;0;0;0,04;0;0,76;;;;;;;;;;;;;;;;;;;;;;;;;;;;;;;;;;;;;;;;;;;;;;;;;;;;;;;;;;;;;;;;;;;;;;;;;;388;;;;;;2,2;2,9;;;;1241;523;1764;0;0;0;1,54;49,6;0,1434;0,3223;0,53;7,11;15,99;26,50128;24,8;8;16,864;7,936;0;0;43,36528;1;60;;24;100;;;;;;;;16;;;;;;;;;;;;;;;;;;;;;;;;;;;;;;;;;;;;;;;;;;;;;;;;;;;;;;;;;;;;;;;;;;;;;;;;;;;;;;;;;;;;;;;;;;;;;;;;;;;;;;;65,53097333
401;[23];MIX 2;62,1;27,44;4,57;0,83;0,55;0,04;1,17;0,4;1,09;0;0;0,04;;0,76;62,1;27,44;4,57;0,83;0,55;0,04;1,17;0,4;1,09;0;0;0,04;0;0,76;;;;;;;;;;;;;;;;;;;;;;;;;;;;;;;;;;;;;;;;;;;;;;;;;;;;;;;;;;;;;;;;;;;;;;;;;;388;;;;;;2,2;2,9;;;;1241;523;1764;0;0;0;1,54;49,6;0,1434;0,3223;0,53;7,11;15,99;26,50128;24,8;10;14,88;9,92;0;0;41,38128;1;60;;24;100;;;;;;;;20;;;;;;;;;;;;;;;;;;;;;;;;;;;;;;;;;;;;;;;;;;;;;;;;;;;;;;;;;;;;;;;;;;;;;;;;;;;;;;;;;;;;;;;;;;;;;;;;;;;;;;;69,33033333
402;[23];MIX 3;60,23;25,946;4,113;4,777;0,645;0,126;1,113;0,36;0,981;0;0;0,036;;0,894;55,89;24,696;4,113;0,747;0,495;0,036;1,053;0,36;0,981;0;0;0,036;0;0,684;4,34;1,25;0;4,03;0,15;0,09;0,06;0;0;0;0;0;0;0,21;;;;;;;;;;;;;;;;;;;;;;;;;;;;;;;;;;;;;;;;;;;;;;;;;;;;;;;;;;;;349,2;38,8;;;;;2,2;2,9;;;;1241;523;1764;0;0;0;1,54;49,6;0,1434;0,3223;0,53;7,11;15,99;26,50128;24,8;10;14,88;9,92;0;0;41,38128;;25;;24;100;;;;;;;;38;;;;;;;;;;;;;;;;;;;;;;;;;;;;;;;;;;;;;;;;;;;;;;;;;;;;;;;;;;;;;;;;;;;;;;;;;;;;;;;;;;;;;;;;;;;;;;;;;;;;;;;48,7344
403;[23];MIX 4;52,75;19,97;2,285;20,565;1,025;0,47;0,885;0,2;0,545;0;0;0,02;;1,43;31,05;13,72;2,285;0,415;0,275;0,02;0,585;0,2;0,545;0;0;0,02;0;0,38;21,7;6,25;0;20,15;0,75;0,45;0,3;0;0;0;0;0;0;1,05;;;;;;;;;;;;;;;;;;;;;;;;;;;;;;;;;;;;;;;;;;;;;;;;;;;;;;;;;;;;194;194;;;;;2,2;2,9;;;;1241;523;1764;0;0;0;1,54;49,6;0,1434;0,3223;0,53;7,11;15,99;26,50128;24,8;3;21,824;2,976;0;0;48,32528;;25;;24;100;;;;;;;;50;;;;;;;;;;;;;;;;;;;;;;;;;;;;;;;;;;;;;;;;;;;;;;;;;;;;;;;;;;;;;;;;;;;;;;;;;;;;;;;;;;;;;;;;;;;;;;;;;;;;;;;42,88624
404;[23];MIX 5;52,75;19,97;2,285;20,565;1,025;0,47;0,885;0,2;0,545;0;0;0,02;;1,43;31,05;13,72;2,285;0,415;0,275;0,02;0,585;0,2;0,545;0;0;0,02;0;0,38;21,7;6,25;0;20,15;0,75;0,45;0,3;0;0;0;0;0;0;1,05;;;;;;;;;;;;;;;;;;;;;;;;;;;;;;;;;;;;;;;;;;;;;;;;;;;;;;;;;;;;194;194;;;;;2,2;2,9;;;;1241;523;1764;0;0;0;1,54;49,6;0,1434;0,3223;0,53;7,11;15,99;26,50128;24,8;3;21,824;2,976;0;0;48,32528;1;60;;24;100;;;;;;;;55;;;;;;;;;;;;;;;;;;;;;;;;;;;;;;;;;;;;;;;;;;;;;;;;;;;;;;;;;;;;;;;;;;;;;;;;;;;;;;;;;;;;;;;;;;;;;;;;;;;;;;;65,34457333
405;[23];MIX 6;57,425;23,705;3,4275;10,6975;0,7875;0,255;1,0275;0,3;0,8175;0;0;0,03;;1,095;46,575;20,58;3,4275;0,6225;0,4125;0,03;0,8775;0,3;0,8175;0;0;0,03;0;0,57;10,85;3,125;0;10,075;0,375;0,225;0,15;0;0;0;0;0;0;0,525;;;;;;;;;;;;;;;;;;;;;;;;;;;;;;;;;;;;;;;;;;;;;;;;;;;;;;;;;;;;291;97;;;;;2,2;2,9;;;;1241;523;1764;0;0;0;1,54;49,6;0,1434;0,3223;0,53;7,11;15,99;26,50128;24,8;3;21,824;2,976;0;0;48,32528;;25;;24;100;;;;;;;;42;;;;;;;;;;;;;;;;;;;;;;;;;;;;;;;;;;;;;;;;;;;;;;;;;;;;;;;;;;;;;;;;;;;;;;;;;;;;;;;;;;;;;;;;;;;;;;;;;;;;;;;38,23024
406;[24];S20-6M0.5;40,22572178;29,30446194;8,218005249;14,95695538;0;0;0;0,177847769;0;0;0;0;;0;35,37532808;25,37795276;8,07480315;1,999475066;0;0;0;0;0;0;0;0;0;0;4,850393701;3,926509186;0,1432021;12,95748031;0;0;0;0,177847769;0;0;0;0;0;0;;;;;;;;;;;;;;;;;;;;;;;;;;;;;;;;;;;;;;;;;;;;;;;;;;;;;;;;;;2,500104987;;293;88;;;;;2,38;2,9;;;;1005;760;1765;2,55;2,7;0;1,38;71,66666667;0,1;0,29;0,61;7,17;20,78;43,71666667;143,3333333;6;108,9333333;34,4;0;0;152,65;;25;;24;;100;200;;;;;;;;;;;;;;;;;;;34,6;;37,4;;;;;;;;;;;;;;;;;;;;;;;;;;;;;;;;;;;;;;;;;;;;;;;;;;;;;;;;;;;;;;;;;;;;;;;;;;;;;;;;;;;;200;;18;43;105,896
407;[24];S20-6M1.0;40,22572178;29,30446194;8,218005249;14,95695538;0;0;0;0,177847769;0;0;0;0;;0;35,37532808;25,37795276;8,07480315;1,999475066;0;0;0;0;0;0;0;0;0;0;4,850393701;3,926509186;0,1432021;12,95748031;0;0;0;0,177847769;0;0;0;0;0;0;;;;;;;;;;;;;;;;;;;;;;;;;;;;;;;;;;;;;;;;;;;;;;;;;;;;;;;;;;2,500104987;;293;88;;;;;2,38;2,9;;;;1005;760;1765;2,55;2,7;0;1,38;107,5;0,1;0,29;0,61;10,75;31,18;65,575;107,5;6;81,7;25,8;0;0;147,275;;25;;24;;100;200;;;;;;;;;;;;;;;;;;;27,4;;26,6;;;;;;;;;;;;;;;;;;;;;;;;;;;;;;;;;;;;;;;;;;;;;;;;;;;;;;;;;;;;;;;;;;;;;;;;;;;;;;;;;;;;250;;15;44;102,327
408;[24];S20-4M0.5;40,22572178;29,30446194;8,218005249;14,95695538;0;0;0;0,177847769;0;0;0;0;;0;35,37532808;25,37795276;8,07480315;1,999475066;0;0;0;0;0;0;0;0;0;0;4,850393701;3,926509186;0,1432021;12,95748031;0;0;0;0,177847769;0;0;0;0;0;0;;;;;;;;;;;;;;;;;;;;;;;;;;;;;;;;;;;;;;;;;;;;;;;;;;;;;;;;;;2,500104987;;293;88;;;;;2,38;2,9;;;;1005;760;1765;2,55;2,7;0;1,38;71,66666667;0,1;0,29;0,61;7,17;20,78;43,71666667;143,3333333;4;120,4;22,93333333;0;0;164,1166667;;25;;24;;100;200;;;;;;;;;;;;;;;;;;;29,9;;29,9;;;;;;;;;;;;;;;;;;;;;;;;;;;;;;;;;;;;;;;;;;;;;;;;;;;;;;;;;;;;;;;;;;;;;;;;;;;;;;;;;;;;205;;25;60;83,93733333
409;[24];S20-4M1.0;40,22572178;29,30446194;8,218005249;14,95695538;0;0;0;0,177847769;0;0;0;0;;0;35,37532808;25,37795276;8,07480315;1,999475066;0;0;0;0;0;0;0;0;0;0;4,850393701;3,926509186;0,1432021;12,95748031;0;0;0;0,177847769;0;0;0;0;0;0;;;;;;;;;;;;;;;;;;;;;;;;;;;;;;;;;;;;;;;;;;;;;;;;;;;;;;;;;;2,500104987;;293;88;;;;;2,38;2,9;;;;1005;760;1765;2,55;2,7;0;1,38;107,5;0,1;0,29;0,61;10,75;31,18;65,575;107,5;4;90,3;17,2;0;0;155,875;;25;;24;;100;200;;;;;;;;;;;;;;;;;;;27,5;;30,7;;;;;;;;;;;;;;;;;;;;;;;;;;;;;;;;;;;;;;;;;;;;;;;;;;;;;;;;;;;;;;;;;;;;;;;;;;;;;;;;;;;;200;;15;35;85,858
410;[24];S10-4M0.5;43,75132275;31,56084656;9,611322751;7,412169312;0;0;0;0,069259259;0;0;0;0;;0;41,86243386;30,03174603;9,555555556;2,366137566;0;0;0;0;0;0;0;0;0;0;1,888888889;1,529100529;0,055767196;5,046031746;0;0;0;0,069259259;0;0;0;0;0;0;;;;;;;;;;;;;;;;;;;;;;;;;;;;;;;;;;;;;;;;;;;;;;;;;;;;;;;;;;2,426772487;;344;34;;;;;2,38;2,9;;;;1005;760;1765;2,55;2,7;0;1,38;71,66666667;0,1;0,29;0,61;7,17;20,78;43,71666667;143,3333333;4;120,4;22,93333333;0;0;164,1166667;;25;;24;;100;200;;;;;;;;;;;;;;2,2;;;10,4;;13,1;;15,5;18,4;;;;;;;;;;;;;;;;;;;;;;;;;;;;;;;;;;;;;;;;;;;;;;;;;;;;;;;;;;;;;;;;;;;;;;;;;;;;;;;;;;;220;;;;81,33333333
