Repository: Yuanhao-Xu/DA

al_mian_xgb.py: Main program for running the active learning framework.
DataProcessor.py: This file is used to select the datasets to be tested.
alstr_XX.py: Classes for all query strategies.
G_Dataset: Contains all synthetic datasets and the dataset generator.
Dataset: Contains all real-world datasets.
xgb_res: Contains the results of the active learning performance of all strategies on all datasets.
Sec6_2_al_main_viz.py + Sec6_2_plot_distribution.py + Sec6_2_concrete_LL4AL_vs_EGAL_viz: Visualizations in Section 6.2 that compare the sample selection process.
Sec_4_1_dataset_analysis.py + Dataset_Analysis_Reports: Scripts and reports for dataset analysis.

File: Dataset/AAC/data.csv (part 9 of 22)
ylinder (MPa);365-d fst-cylinder (MPa);3-d Ec (MPa);7-d Ec (MPa);14-d Ec (MPa);21-d Ec (MPa);28-d Ec (MPa);56-d Ec (MPa);90-d Ec (MPa);180-d Ec (MPa) ;365-d Ec (MPa);3-d WA (%);7-d WA (%);14-d WA (%);21-d WA (%);28-d WA (%);56-d WA (%);90-d WA (%);180-d WA (%);365-d WA (%);3-d Porosity/AVPV (%);7-d Porosity/AVPV (%);14-d Porosity/AVPV (%);21-d Porosity/AVPV (%);28-d Porosity/AVPV (%);56-d Porosity/AVPV (%);90-d Porosity/AVPV (%);180-d Porosity/AVPV (%);365-d Porosity/AVPV (%);3-d Water permeability (mm);7-d Water permeability (mm);14-d Water permeability (mm);21-d Water permeability (mm);28-d Water permeability (mm);56-d Water permeability (mm);90-d Water permeability (mm);180-d Water permeability (mm);365-d Water permeability (mm);3-d Abrasion resistance (mm);7-d Abrasion resistance (mm);14-d Abrasion resistance (mm);21-d Abrasion resistance (mm);28-d Abrasion resistance (mm);56-d Abrasion resistance (mm);90-d Abrasion resistance (mm);180-d Abrasion resistance (mm);365-d Abrasion resistance (mm);3-d UPV (m/s);7-d UPV (m/s);14-d UPV (m/s);21-d UPV (m/s);28-d UPV (m/s);56-d UPV (m/s);90-d UPV (m/s);180-d UPV (m/s);365-d UPV (m/s);3-d sorptivity(m/s^0.5);7-d sorptivity(m/s^0.5);14-d sorptivity(m/s^0.5);21-d sorptivity(m/s^0.5);28-d sorptivity(m/s^0.5);56-d sorptivity(m/s^0.5);90-d sorptivity(m/s^0.5);180-d sorptivity(m/s^0.5);365-d sorptivity(m/s^0.5);Slump (mm);flowtable;Seeting I;Setting F;"CO2 footprint
(kg emision per 1m3 of samples produced and cured)
[108] and [109] used"
626;[41];C4;53,492;4,292;3,06;19,508;6,148;0,15;4,034;1,13;0,204;3,592;0;0;;2,45;;;;;;;;;;;;;;;5,156;0,884;0,388;10,708;1,9;0,006;0,01;0,77;0,052;0,008;0;0;0;0,41;48,336;3,408;2,672;8,8;4,248;0,144;4,024;0,36;0,152;3,584;0;0;0;2,04;;;;;;;;;;;;;;;;;;;;;;;;;;;;;;;;;;;;;;;;;;;;;;;71;;;284;;;;;;;1209;649;1858;;;0;0;127;0,0876;0,2913;0,62;11,13;37;78,8797;51;4;42,84;8,16;18;0;139,7197;1;60;0,5;24;50;;;;2,17;;2,2;;2,34;;;;;;;;;;;;;;;;;;;;;;;;;;;;;;;;;;;;;;;;;;;;;;;;;;;;;;;;;;;;;;;;;;;;;;;;;;;;;;;;;;;;;;;;;;;;;;;;;;;;;;;96,41513333
627;[41];C8;53,492;4,292;3,06;19,508;6,148;0,15;4,034;1,13;0,204;3,592;0;0;;2,45;;;;;;;;;;;;;;;5,156;0,884;0,388;10,708;1,9;0,006;0,01;0,77;0,052;0,008;0;0;0;0,41;48,336;3,408;2,672;8,8;4,248;0,144;4,024;0,36;0,152;3,584;0;0;0;2,04;;;;;;;;;;;;;;;;;;;;;;;;;;;;;;;;;;;;;;;;;;;;;;;71;;;284;;;;;;;1209;649;1858;;;0;0;127;0,0876;0,2913;0,62;11,13;37;78,8797;51;8;34,68;16,32;18;0;131,5597;1;60;0,5;24;50;;;;44,7;;47,55;;49,3;;;;;;;;;;;;;;;;;;;;;;;;;;;;;;;;;;;;;;;;;;;;;;;;;;;;;;;;;;;;;;;;;;;;;;;;;;;;;;;;;;;;;;;;;;;;;;;;;;;;;;;112,0415333
628;[41];C10;53,492;4,292;3,06;19,508;6,148;0,15;4,034;1,13;0,204;3,592;0;0;;2,45;;;;;;;;;;;;;;;5,156;0,884;0,388;10,708;1,9;0,006;0,01;0,77;0,052;0,008;0;0;0;0,41;48,336;3,408;2,672;8,8;4,248;0,144;4,024;0,36;0,152;3,584;0;0;0;2,04;;;;;;;;;;;;;;;;;;;;;;;;;;;;;;;;;;;;;;;;;;;;;;;71;;;284;;;;;;;1209;649;1858;;;0;0;127;0,0876;0,2913;0,62;11,13;37;78,8797;51;10;30,6;20,4;18;0;127,4797;1;60;0,5;24;50;;;;54,47;;56,73;;57,1;;;;;;;;;;;;;;;;;;;;;;;;;;;;;;;;;;;;;;;;;;;;;;;;;;;;;;;;;;;;;;;;;;;;;;;;;;;;;;;;;;;;;;;;;;;;;;;;;;;;;;;119,8547333
629;[41];C12;53,492;4,292;3,06;19,508;6,148;0,15;4,034;1,13;0,204;3,592;0;0;;2,45;;;;;;;;;;;;;;;5,156;0,884;0,388;10,708;1,9;0,006;0,01;0,77;0,052;0,008;0;0;0;0,41;48,336;3,408;2,672;8,8;4,248;0,144;4,024;0,36;0,152;3,584;0;0;0;2,04;;;;;;;;;;;;;;;;;;;;;;;;;;;;;;;;;;;;;;;;;;;;;;;71;;;284;;;;;;;1209;649;1858;;;0;0;127;0,0876;0,2913;0,62;11,13;37;78,8797;51;12;26,52;24,48;18;0;123,3997;1;60;0,5;24;50;;;;48;;52,13;;54,41;;;;;;;;;;;;;;;;;;;;;;;;;;;;;;;;;;;;;;;;;;;;;;;;;;;;;;;;;;;;;;;;;;;;;;;;;;;;;;;;;;;;;;;;;;;;;;;;;;;;;;;127,6679333
630;[41];C16;53,492;4,292;3,06;19,508;6,148;0,15;4,034;1,13;0,204;3,592;0;0;;2,45;;;;;;;;;;;;;;;5,156;0,884;0,388;10,708;1,9;0,006;0,01;0,77;0,052;0,008;0;0;0;0,41;48,336;3,408;2,672;8,8;4,248;0,144;4,024;0,36;0,152;3,584;0;0;0;2,04;;;;;;;;;;;;;;;;;;;;;;;;;;;;;;;;;;;;;;;;;;;;;;;71;;;284;;;;;;;1209;649;1858;;;0;0;127;0,0876;0,2913;0,62;11,13;37;78,8797;51;16;18,36;32,64;18;0;115,2397;1;60;0,5;24;50;;;;46,65;;49,35;;51,21;;;;;;;;;;;;;;;;;;;;;;;;;;;;;;;;;;;;;;;;;;;;;;;;;;;;;;;;;;;;;;;;;;;;;;;;;;;;;;;;;;;;;;;;;;;;;;;;;;;;;;;143,2943333
631;[42];Mix 1;49;31;2,8;5,4;2,5;3,76;1,17;0,3;2,1;0,9;0,1;0,1;;0,3;49;31;2,8;5,4;2,5;3,76;1,17;0,3;2,1;0,9;0,1;0,1;0;0,3;;;;;;;;;;;;;;;;;;;;;;;;;;;;;;;;;;;;;;;;;;;;;;;;;;;;;;;;;;;;;;;;;;;;;;;;;;424,8;;;;;;;;;;;1200;600;1800;;;0;0;95,04;0,147;0,294;0,56;13,97;27,94;53,12736;63,36;14;27,8784;35,4816;0;8,64;230,18976;;25;;24;;100;200;;;;;;;;;;;;;;53,8;;;;;;;;;;;;;;;;;;;;;;;;;;;;;;;;;;;;;;;;;;;;;;;;;;;;;;;;;;;;;;;;;;;;;;;;;;;;;;;;;;;;;;;;;;;4;;;;128,744064
632;[42];Mix 2;49;31;2,8;5,4;2,5;3,76;1,17;0,3;2,1;0,9;0,1;0,1;;0,3;49;31;2,8;5,4;2,5;3,76;1,17;0,3;2,1;0,9;0,1;0,1;0;0,3;;;;;;;;;;;;;;;;;;;;;;;;;;;;;;;;;;;;;;;;;;;;;;;;;;;;;;;;;;;;;;;;;;;;;;;;;;424,8;;;;;;;;;;;1197,12;598,56;1795,68;;;0;0;95,04;0,147;0,294;0,56;13,97;27,94;53,12736;63,36;14;27,8784;35,4816;0;13,92;179,35776;1;70;;24;;100;200;;;;;;;;;;;;;;34,8;;;;;;;;;;;;;;;;;;;;;;;;;;;;;;;;;;;;;;;;;;;;;;;;;;;;;;;;;;;;;;;;;;;;;;;;;;;;;;;;;;;;;;;;;;;6;;;;167,524728
633;[42];Mix 3;49;31;2,8;5,4;2,5;3,76;1,17;0,3;2,1;0,9;0,1;0,1;;0,3;49;31;2,8;5,4;2,5;3,76;1,17;0,3;2,1;0,9;0,1;0,1;0;0,3;;;;;;;;;;;;;;;;;;;;;;;;;;;;;;;;;;;;;;;;;;;;;;;;;;;;;;;;;;;;;;;;;;;;;;;;;;424,8;;;;;;;;;;;1179,84;589,92;1769,76;;;0;0;95,04;0,147;0,294;0,56;13,97;27,94;53,12736;63,36;14;27,8784;35,4816;0;48;199,80576;1;70;;24;;100;200;;;;;;;;;;;;;;29,4;;;;;;;;;;;;;;;;;;;;;;;;;;;;;;;;;;;;;;;;;;;;;;;;;;;;;;;;;;;;;;;;;;;;;;;;;;;;;;;;;;;;;;;;;;;70;;;;231,470712
634;[42];Mix 4;49;31;2,8;5,4;2,5;3,76;1,17;0,3;2,1;0,9;0,1;0,1;;0,3;49;31;2,8;5,4;2,5;3,76;1,17;0,3;2,1;0,9;0,1;0,1;0;0,3;;;;;;;;;;;;;;;;;;;;;;;;;;;;;;;;;;;;;;;;;;;;;;;;;;;;;;;;;;;;;;;;;;;;;;;;;;424,8;;;;;;;;;;;1168,8;584,4;1753,2;;;0;0;95,04;0,147;0,294;0,56;13,97;27,94;53,12736;63,36;14;27,8784;35,4816;22,32;48;132,12576;1;70;;24;;100;200;;;;;;;;;;;;;;36,3;;;;;;;;;;;;;;;;;;;;;;;;;;;;;;;;;;;;;;;;;;;;;;;;;;;;;;;;;;;;;;;;;;;;;;;;;;;;;;;;;;;;;;;;;;;210;;;;231,391224
635;[42];Mix 5;49;31;2,8;5,4;2,5;3,76;1,17;0,3;2,1;0,9;0,1;0,1;;0,3;49;31;2,8;5,4;2,5;3,76;1,17;0,3;2,1;0,9;0,1;0,1;0;0,3;;;;;;;;;;;;;;;;;;;;;;;;;;;;;;;;;;;;;;;;;;;;;;;;;;;;;;;;;;;;;;;;;;;;;;;;;;424,8;;;;;;;;;;;1192,8;594,48;1787,28;;;0;0;95,04;0,147;0,294;0,56;13,97;27,94;53,12736;63,36;14;27,8784;35,4816;3,36;24;188,76576;1;70;;24;;100;200;;;;;;;;;;;;;;74,5;;;;;;;;;;;;;;;;;;;;;;;;;;;;;;;;;;;;;;;;;;;;;;;;;;;;;;;;;;;;;;;;;;;;;;;;;;;;;;;;;;;;;;;;;;;5;;;;186,434808
636;[42];Mix 6;49;31;2,8;5,4;2,5;3,76;1,17;0,3;2,1;0,9;0,1;0,1;;0,3;49;31;2,8;5,4;2,5;3,76;1,17;0,3;2,1;0,9;0,1;0,1;0;0,3;;;;;;;;;;;;;;;;;;;;;;;;;;;;;;;;;;;;;;;;;;;;;;;;;;;;;;;;;;;;;;;;;;;;;;;;;;424,8;;;;;;;;;;;1192,8;587,52;1780,32;;;0;0;95,04;0,147;0,294;0,56;13,97;27,94;53,12736;63,36;14;27,8784;35,4816;7,2;24;192,60576;1;70;;24;;100;200;;;;;;;;;;;;;;67,6;;;;;;;;;;;;;;;;;;;;;;;;;;;;;;;;;;;;;;;;;;;;;;;;;;;;;;;;;;;;;;;;;;;;;;;;;;;;;;;;;;;;;;;;;;;15;;;;186,4014
637;[42];Mix 7;49;31;2,8;5,4;2,5;3,76;1,17;0,3;2,1;0,9;0,1;0,1;;0,3;49;31;2,8;5,4;2,5;3,76;1,17;0,3;2,1;0,9;0,1;0,1;0;0,3;;;;;;;;;;;;;;;;;;;;;;;;;;;;;;;;;;;;;;;;;;;;;;;;;;;;;;;;;;;;;;;;;;;;;;;;;;424,8;;;;;;;;;;;1192,8;584,16;1776,96;;;0;0;95,04;0,147;0,294;0,56;13,97;27,94;53,12736;63,36;14;27,8784;35,4816;9,6;24;195,00576;1;70;;24;;100;200;;;;;;;;;;;;;;64,4;;;;;;;;;;;;;;;;;;;;;;;;;;;;;;;;;;;;;;;;;;;;;;;;;;;;;;;;;;;;;;;;;;;;;;;;;;;;;;;;;;;;;;;;;;;25;;;;186,385272
638;[42];Mix 8;49;31;2,8;5,4;2,5;3,76;1,17;0,3;2,1;0,9;0,1;0,1;;0,3;49;31;2,8;5,4;2,5;3,76;1,17;0,3;2,1;0,9;0,1;0,1;0;0,3;;;;;;;;;;;;;;;;;;;;;;;;;;;;;;;;;;;;;;;;;;;;;;;;;;;;;;;;;;;;;;;;;;;;;;;;;;424,8;;;;;;;;;;;1180,8;580,8;1761,6;;;0;0;95,04;0,147;0,294;0,56;13,97;27,94;53,12736;63,36;14;27,8784;35,4816;40,8;0;175,80576;1;70;;24;;100;200;;;;;;;;;;;;;;55,6;;;;;;;;;;;;;;;;;;;;;;;;;;;;;;;;;;;;;;;;;;;;;;;;;;;;;;;;;;;;;;;;;;;;;;;;;;;;;;;;;;;;;;;;;;;125;;;;141,191544
639;[42];Mix 9;49;31;2,8;5,4;2,5;3,76;1,17;0,3;2,1;0,9;0,1;0,1;;0,3;49;31;2,8;5,4;2,5;3,76;1,17;0,3;2,1;0,9;0,1;0,1;0;0,3;;;;;;;;;;;;;;;;;;;;;;;;;;;;;;;;;;;;;;;;;;;;;;;;;;;;;;;;;;;;;;;;;;;;;;;;;;424,8;;;;;;;;;;;1185,6;585,6;1771,2;;;0;0;95,04;0,147;0,294;0,56;13,97;27,94;53,12736;63,36;14;27,8784;35,4816;35,28;0,84;170,78976;1;70;;24;;100;200;;;;;;;;;;;;;;44,4;;;;;;;;;;;;;;;;;;;;;;;;;;;;;;;;;;;;;;;;;;;;;;;;;;;;;;;;;;;;;;;;;;;;;;;;;;;;;;;;;;;;;;;;;;;200;;;;142,816824
640;[42];Mix 10;49;31;2,8;5,4;2,5;3,76;1,17;0,3;2,1;0,9;0,1;0,1;;0,3;49;31;2,8;5,4;2,5;3,76;1,17;0,3;2,1;0,9;0,1;0,1;0;0,3;;;;;;;;;;;;;;;;;;;;;;;;;;;;;;;;;;;;;;;;;;;;;;;;;;;;;;;;;;;;;;;;;;;;;;;;;;424,8;;;;;;;;;;;1183,2;585,6;1768,8;;;0;0;95,04;0,147;0,294;0,56;13,97;27,94;53,12736;63,36;14;27,8784;35,4816;9,6;31,68;199,61376;1;70;;24;;100;200;;;;;;;;;;;;;;66,9;;;;;;;;;;;;;;;;;;;;;;;;;;;;;;;;;;;;;;;;;;;;;;;;;;;;;;;;;;;;;;;;;;;;;;;;;;;;;;;;;;;;;;;;;;;65;;;;200,784504
641;[42];Mix 11;49;31;2,8;5,4;2,5;3,76;1,17;0,3;2,1;0,9;0,1;0,1;;0,3;49;31;2,8;5,4;2,5;3,76;1,17;0,3;2,1;0,9;0,1;0,1;0;0,3;;;;;;;;;;;;;;;;;;;;;;;;;;;;;;;;;;;;;;;;;;;;;;;;;;;;;;;;;;;;;;;;;;;;;;;;;;424,8;;;;;;;;;;;1183,2;585,6;1768,8;;;0;0;95,04;0,147;0,294;0,56;13,97;27,94;53,12736;63,36;14;27,8784;35,4816;9,6;36,48;202,49376;1;70;;24;;100;200;;;;;;;;;;;;;;62,4;;;;;;;;;;;;;;;;;;;;;;;;;;;;;;;;;;;;;;;;;;;;;;;;;;;;;;;;;;;;;;;;;;;;;;;;;;;;;;;;;;;;;;;;;;;85;;;;209,808504
642;[42];Mix 12;49;31;2,8;5,4;2,5;3,76;1,17;0,3;2,1;0,9;0,1;0,1;;0,3;49;31;2,8;5,4;2,5;3,76;1,17;0,3;2,1;0,9;0,1;0,1;0;0,3;;;;;;;;;;;;;;;;;;;;;;;;;;;;;;;;;;;;;;;;;;;;;;;;;;;;;;;;;;;;;;;;;;;;;;;;;;424,8;;;;;;;;;;;1183,2;585,6;1768,8;;;0;0;95,04;0,147;0,294;0,56;13,97;27,94;53,12736;63,36;14;27,8784;35,4816;9,6;41,28;205,37376;1;70;;24;;100;200;;;;;;;;;;;;;;57,1;;;;;;;;;;;;;;;;;;;;;;;;;;;;;;;;;;;;;;;;;;;;;;;;;;;;;;;;;;;;;;;;;;;;;;;;;;;;;;;;;;;;;;;;;;;125;;;;218,832504
643;[42];Mix 13;49;31;2,8;5,4;2,5;3,76;1,17;0,3;2,1;0,9;0,1;0,1;;0,3;49;31;2,8;5,4;2,5;3,76;1,17;0,3;2,1;0,9;0,1;0,1;0;0,3;;;;;;;;;;;;;;;;;;;;;;;;;;;;;;;;;;;;;;;;;;;;;;;;;;;;;;;;;;;;;;;;;;;;;;;;;;424,8;;;;;;;;;;;1183,2;585,6;1768,8;;;0;0;95,04;0,147;0,294;0,56;13,97;27,94;53,12736;63,36;14;27,8784;35,4816;9,6;48;209,40576;1;70;;24;;100;200;;;;;;;;;;;;;;40,9;;;48,7868;;48,1724;49,7447;52,0882;50,0197;;;;;;;;;;;;;;;;;;;;;;;;;;;;;;;;;;;;;;;;;;;;;;;;;;;;;;;;;;;;;;;;;;;;;;;;;;;;;;;;;;;165;;;;231,466104
644;[42];Mix 14;49;31;2,8;5,4;2,5;3,76;1,17;0,3;2,1;0,9;0,1;0,1;;0,3;49;31;2,8;5,4;2,5;3,76;1,17;0,3;2,1;0,9;0,1;0,1;0;0,3;;;;;;;;;;;;;;;;;;;;;;;;;;;;;;;;;;;;;;;;;;;;;;;;;;;;;;;;;;;;;;;;;;;;;;;;;;424,8;;;;;;;;;;;1183,2;585,6;1768,8;;;0;0;95,04;0,147;0,294;0,56;13,97;27,94;53,12736;63,36;14;27,8784;35,4816;45,6;0;180,60576;1;70;;24;;100;200;;;;;;;;;;;;;;46,2;;;;;;;;;;;;;;;;;;;;;;;;;;;;;;;;;;;;;;;;;;;;;;;;;;;;;;;;;;;;;;;;;;;;;;;;;;;;;;;;;;;;;;;;;;;165;;;;141,226104
645;[42];Mix 15;49;31;2,8;5,4;2,5;3,76;1,17;0,3;2,1;0,9;0,1;0,1;;0,3;49;31;2,8;5,4;2,5;3,76;1,17;0,3;2,1;0,9;0,1;0,1;0;0,3;;;;;;;;;;;;;;;;;;;;;;;;;;;;;;;;;;;;;;;;;;;;;;;;;;;;;;;;;;;;;;;;;;;;;;;;;;424,8;;;;;;;;;;;1183,2;585,6;1768,8;;;0;0;95,04;0,147;0,294;0,56;13,97;27,94;53,12736;63,36;14;27,8784;35,4816;60;0;195,00576;1;70;;24;;100;200;;;;;;;;;;;;;;27,2;;;;;;;;;;;;;;;;;;;;;;;;;;;;;;;;;;;;;;;;;;;;;;;;;;;;;;;;;;;;;;;;;;;;;;;;;;;;;;;;;;;;;;;;;;;230;;;;141,226104
646;[42];Mix ???;49;31;2,8;5,4;2,5;3,76;1,17;0,3;2,1;0,9;0,1;0,1;;0,3;49;31;2,8;5,4;2,5;3,76;1,17;0,3;2,1;0,9;0,1;0,1;0;0,3;;;;;;;;;;;;;;;;;;;;;;;;;;;;;;;;;;;;;;;;;;;;;;;;;;;;;;;;;;;;;;;;;;;;;;;;;;424,8;;;;;;;;;;;1183,2;585,6;1768,8;;;0;0;95,04;0,147;0,294;0,56;13,97;27,94;50,3712;63,36;14;27,8784;35,4816;9,6;48;206,6496;;25;;24;;100;200;;;;;;;;;;;;;;1,79342;;;7,18684;;17,1711;32,1447;49,2868;48,8184;;;;;;;;;;;;;;;;;;;;;;;;;;;;;;;;;;;;;;;;;;;;;;;;;;;;;;;;;;;;;;;;;;;;;;;;;;;;;;;;;;;165;;;;202,591104
647;[42];Mix ????;49;31;2,8;5,4;2,5;3,76;1,17;0,3;2,1;0,9;0,1;0,1;;0,3;49;31;2,8;5,4;2,5;3,76;1,17;0,3;2,1;0,9;0,1;0,1;0;0,3;;;;;;;;;;;;;;;;;;;;;;;;;;;;;;;;;;;;;;;;;;;;;;;;;;;;;;;;;;;;;;;;;;;;;;;;;;424,8;;;;;;;;;;;1183,2;585,6;1768,8;;;0;0;95,04;0,147;0,294;0,56;13,97;27,94;50,3712;63,36;14;27,8784;35,4816;45,6;0;177,8496;;25;;24;;100;200;;;;;;;;;;;;;;8;;;14,2;;28,2;36,8;46;;;;;;;;;;;;;;;;;;;;;;;;;;;;;;;;;;;;;;;;;;;;;;;;;;;;;;;;;;;;;;;;;;;;;;;;;;;;;;;;;;;;165;;;;112,351104
656;[43];12M OpenAir;41,45;21,535;5,515;22,605;3,645;0,235;0,415;1,505;1,3;0,325;0;0,285;;0,725;24,725;14,805;5,36;1,735;0,65;0,155;0,27;0,135;0,88;0,265;0;0,085;0;0,725;16,725;6,73;0,155;20,87;2,995;0,08;0,145;1,37;0,42;0,06;0;0,2;0;0;;;;;;;;;;;;;;;;;;;;;;;;;;;;;;;;;;;;;;;;;;;;;;;;;;;;;;;;;;;;394,29;394,29;;;;;;;;;;1294;554;1848;;;0;0;112,65;0,137;0,294;0,57;15,43;33,12;64,09785;45,6;12;23,712;21,888;0;0;87,80985;;25;;24;100;;;;;;53,81;;58;77,34;85,01;;;;;;;;;;;;;;;;;;;;;;;;;;;;;;;;;;;;;;;;;;;;;;;;;;;;;;;;;;;;;;;;;;;;;;;;;;;;;;;;;;;;;;;;;;;;;;;;;;;;;113,42016
657;[43];16M OpenAir;41,45;21,535;5,515;22,605;3,645;0,235;0,415;1,505;1,3;0,325;0;0,285;;0,725;24,725;14,805;5,36;1,735;0,65;0,155;0,27;0,135;0,88;0,265;0;0,085;0;0,725;16,725;6,73;0,155;20,87;2,995;0,08;0,145;1,37;0,42;0,06;0;0,2;0;0;;;;;;;;;;;;;;;;;;;;;;;;;;;;;;;;;;;;;;;;;;;;;;;;;;;;;;;;;;;;394,29;394,29;;;;;;;;;;1294;554;1848;;;0;0;112,65;0,137;0,294;0,57;15,43;33,12;64,09785;45,6;16;16,416;29,184;0;0;80,51385;;25;;24;100;;;;;;55,5;;67,2;64,4;84,42;;;;;;;;;;;;;;;;;;;;;;;;;;;;;;;;;;;;;;;;;;;;;;;;;;;;;;;;;;;;;;;;;;;;;;;;;;;;;;;;;;;;;;;;;;;;;;;;;;;;;127,392
658;[43];12M DryCured;41,45;21,535;5,515;22,605;3,645;0,235;0,415;1,505;1,3;0,325;0;0,285;;0,725;24,725;14,805;5,36;1,735;0,65;0,155;0,27;0,135;0,88;0,265;0;0,085;0;0,725;16,725;6,73;0,155;20,87;2,995;0,08;0,145;1,37;0,42;0,06;0;0,2;0;0;;;;;;;;;;;;;;;;;;;;;;;;;;;;;;;;;;;;;;;;;;;;;;;;;;;;;;;;;;;;394,29;394,29;;;;;;;;;;1294;554;1848;;;0;0;112,65;0,137;0,294;0,57;15,43;33,12;64,09785;45,6;12;23,712;21,888;0;0;87,80985;1;100;;24;100;;;;;;54,9;;58,9;60,21;62,15;;;;;;;;;;;;;;;;;;;;;;;;;;;;;;;;;;;;;;;;;;;;;;;;;;;;;;;;;;;;;;;;;;;;;;;;;;;;;;;;;;;;;;;;;;;;;;;;;;;;;161,54516
659;[43];16M DryCured;41,45;21,535;5,515;22,605;3,645;0,235;0,415;1,505;1,3;0,325;0;0,285;;0,725;24,725;14,805;5,36;1,735;0,65;0,155;0,27;0,135;0,88;0,265;0;0,085;0;0,725;16,725;6,73;0,155;20,87;2,995;0,08;0,145;1,37;0,42;0,06;0;0,2;0;0;;;;;;;;;;;;;;;;;;;;;;;;;;;;;;;;;;;;;;;;;;;;;;;;;;;;;;;;;;;;394,29;394,29;;;;;;;;;;1294;554;1848;;;0;0;112,65;0,137;0,294;0,57;15,43;33,12;64,09785;45,6;16;16,416;29,184;0;0;80,51385;1;100;;24;100;;;;;;51,8;;62,3;56,05;71,58;;;;;;;;;;;;;;;;;;;;;;;;;;;;;;;;;;;;;;;;;;;;;;;;;;;;;;;;;;;;;;;;;;;;;;;;;;;;;;;;;;;;;;;;;;;;;;;;;;;;;175,517
660;[44];T1;37,5;6,4;0,51;34,8;8,6;0,38;0,9;2,49;0;0;0;0;;0;;;;;;;;;;;;;;;37,5;6,4;0,51;34,8;8,6;0,38;0,9;2,49;0;0;0;0;0;0;;;;;;;;;;;;;;;;;;;;;;;;;;;;;;;;;;;;;;;;;;;;;;;;;;;;;;;;;;;;;428,6;;;;;;2,85;;;;;;1800;2,68;2,64;0;0;85,7;0,15;0,39;0,46;12,86;33,42;39,422;85,7;4;71,988;13,712;83,3;0;194,71;;25;;24;100;;;;;46,03;;;57,4;;;;;;;;;;;;;;;;;;;;;;;;;;;;;;;;;;;;;;;;;;;;;;;;;;;;;;;;;;;;;;;;;;;;;;;;;;;;;;;;;;;;;;;;;;;;;;;;;;;;;;;88,03768
661;[44];T2;37,5;6,4;0,51;34,8;8,6;0,38;0,9;2,49;0;0;0;0;;0;;;;;;;;;;;;;;;37,5;6,4;0,51;34,8;8,6;0,38;0,9;2,49;0;0;0;0;0;0;;;;;;;;;;;;;;;;;;;;;;;;;;;;;;;;;;;;;;;;;;;;;;;;;;;;;;;;;;;;;380,7;;;;;;2,85;;;;;;1848;2,68;2,64;0;0;42,8;0,15;0,39;0,46;6,42;16,69;19,688;128,5;4;107,94;20,56;41,2;0;168,828;;25;;24;100;;;;;43,71;;;50,26;;;;;;;;;;;;;;;;;;;;;;;;;;;;;;;;;;;;;;;;;;;;;;;;;;;;;;;;;;;;;;;;;;;;;;;;;;;;;;;;;;;;;;;;;;;;;;;;;;;;;;;83,4472
662;[44];T3;37,5;6,4;0,51;34,8;8,6;0,38;0,9;2,49;0;0;0;0;;0;;;;;;;;;;;;;;;37,5;6,4;0,51;34,8;8,6;0,38;0,9;2,49;0;0;0;0;0;0;;;;;;;;;;;;;;;;;;;;;;;;;;;;;;;;;;;;;;;;;;;;;;;;;;;;;;;;;;;;;336;;;;;;2,85;;;;;;1896;2,68;2,64;0;0;28;0,15;0,39;0,46;4,2;10,92;12,88;140;4;117,6;22,4;17,6;0;148,08;;25;;24;100;;;;;45,63;;;56,67;;;;;;;;;;;;;;;;;;;;;;;;;;;;;;;;;;;;;;;;;;;;;;;;;;;;;;;;;;;;;;;;;;;;;;;;;;;;;;;;;;;;;;;;;;;;;;;;;;;;;;;79,5488
663;[44];T4;37,5;6,4;0,51;34,8;8,6;0,38;0,9;2,49;0;0;0;0;;0;;;;;;;;;;;;;;;37,5;6,4;0,51;34,8;8,6;0,38;0,9;2,49;0;0;0;0;0;0;;;;;;;;;;;;;;;;;;;;;;;;;;;;;;;;;;;;;;;;;;;;;;;;;;;;;;;;;;;;;360;;;;;;2,85;;;;;;1896;2,68;2,64;0;0;36;0,15;0,39;0,46;5,4;14,04;16,56;108;6;82,08;25,92;58,8;0;157,44;;25;;24;100;;;;;41,35;;;53,8;;;;;;;;;;;;;;;;;;;;;;;;;;;;;;;;;;;;;;;;;;;;;;;;;;;;;;;;;;;;;;;;;;;;;;;;;;;;;;;;;;;;;;;;;;;;;;;;;;;;;;;90,4176
664;[44];T5;37,5;6,4;0,51;34,8;8,6;0,38;0,9;2,49;0;0;0;0;;0;;;;;;;;;;;;;;;37,5;6,4;0,51;34,8;8,6;0,38;0,9;2,49;0;0;0;0;0;0;;;;;;;;;;;;;;;;;;;;;;;;;;;;;;;;;;;;;;;;;;;;;;;;;;;;;;;;;;;;;413,8;;;;;;2,85;;;;;;1800;2,68;2,64;0;0;31;0,15;0,39;0,46;4,65;12,09;14,26;155,2;6;117,952;37,248;47;0;179,212;;25;;24;100;;;;;47,02;;;58,11;;;;;;;;;;;;;;;;;;;;;;;;;;;;;;;;;;;;;;;;;;;;;;;;;;;;;;;;;;;;;;;;;;;;;;;;;;;;;;;;;;;;;;;;;;;;;;;;;;;;;;;112,64752
665;[44];T6;37,5;6,4;0,51;34,8;8,6;0,38;0,9;2,49;0;0;0;0;;0;;;;;;;;;;;;;;;37,5;6,4;0,51;34,8;8,6;0,38;0,9;2,49;0;0;0;0;0;0;;;;;;;;;;;;;;;;;;;;;;;;;;;;;;;;;;;;;;;;;;;;;;;;;;;;;;;;;;;;;368;;;;;;2,85;;;;;;1848;2,68;2,64;0;0;92;0,15;0,39;0,46;13,8;35,88;42,32;92;6;69,92;22,08;58,8;0;171,04;;25;;24;100;;;;;54,7;;;57,18;;;;;;;;;;;;;;;;;;;;;;;;;;;;;;;;;;;;;;;;;;;;;;;;;;;;;;;;;;;;;;;;;;;;;;;;;;;;;;;;;;;;;;;;;;;;;;;;;;;;;;;103,4096
666;[44];T7;37,5;6,4;0,51;34,8;8,6;0,38;0,9;2,49;0;0;0;0;;0;;;;;;;;;;;;;;;37,5;6,4;0,51;34,8;8,6;0,38;0,9;2,49;0;0;0;0;0;0;;;;;;;;;;;;;;;;;;;;;;;;;;;;;;;;;;;;;;;;;;;;;;;;;;;;;;;;;;;;;394,3;;;;;;2,85;;;;;;1848;2,68;2,64;0;0;26,3;0,15;0,39;0,46;3,95;10,26;12,098;131,4;8;89,352;42,048;67,6;0;169,05;;25;;24;100;;;;;27,4;;;38,1;;;;;;;;;;;;;;;;;;;;;;;;;;;;;;;;;;;;;;;;;;;;;;;;;;;;;;;;;;;;;;;;;;;;;;;;;;;;;;;;;;;;;;;;;;;;;;;;;;;;;;;119,36392
667;[44];T8;37,5;6,4;0,51;34,8;8,6;0,38;0,9;2,49;0;0;0;0;;0;;;;;;;;;;;;;;;37,5;6,4;0,51;34,8;8,6;0,38;0,9;2,49;0;0;0;0;0;0;;;;;;;;;;;;;;;;;;;;;;;;;;;;;;;;;;;;;;;;;;;;;;;;;;;;;;;;;;;;;347,6;;;;;;2,85;;;;;;1896;2,68;2,64;0;0;78,2;0,15;0,39;0,46;11,73;30,5;35,972;78,2;8;53,176;25,024;70,6;0;159,748;;25;;24;100;;;;;53,11;;;65,02;;;;;;;;;;;;;;;;;;;;;;;;;;;;;;;;;;;;;;;;;;;;;;;;;;;;;;;;;;;;;;;;;;;;;;;;;;;;;;;;;;;;;;;;;;;;;;;;;;;;;;;103,24896
668;[44];T9;37,5;6,4;0,51;34,8;8,6;0,38;0,9;2,49;0;0;0;0;;0;;;;;;;;;;;;;;;37,5;6,4;0,51;34,8;8,6;0,38;0,9;2,49;0;0;0;0;0;0;;;;;;;;;;;;;;;;;;;;;;;;;;;;;;;;;;;;;;;;;;;;;;;;;;;;;;;;;;;;;400;;;;;;2,85;;;;;;1800;2,68;2,64;0;0;50;0,15;0,39;0,46;7,5;19,5;23;150;8;102;48;52,9;0;177,9;;25;;24;100;;;;;48,83;;;60,8;;;;;;;;;;;;;;;;;;;;;;;;;;;;;;;;;;;;;;;;;;;;;;;;;;;;;;;;;;;;;;;;;;;;;;;;;;;;;;;;;;;;;;;;;;;;;;;;;;;;;;;139,36
669;[45];M20-8M;64,11;18,58;4,32;1,21;0,24;0,21;1,02;0;0;0;0;0;;0,64;64,11;18,58;4,32;1,21;0,24;0,21;1,02;0;0;0;0;0;0;0,64;;;;;;;;;;;;;;;;;;;;;;;;;;;;;;;;;;;;;;;;;;;;;;;;;;;;;;;;;;;;;;;;;;;;;;;;;;383;;;;;;;;;;;1188;546;1734;2,66;2,61;0;0;120;0,1426;0,2943;0,56;17,11;35,32;67,572;80;8;54,4;25,6;0;0;121,972;1;90;1;24;150;;;;13,48;;;;29,62;;;;;;;;;;;;;;;;;;;;;;;;;;;;;;;;;;;;;;;;;;;;;;;;;;;;;;;;;;;;;;;;;;;;;;;;;;;;;;;;;;;;;;;;;;;;;;;;;;;;;;;143,7875333
670;[45];M20-10M;64,11;18,58;4,32;1,21;0,24;0,21;1,02;0;0;0;0;0;;0,64;64,11;18,58;4,32;1,21;0,24;0,21;1,02;0;0;0;0;0;0;0,64;;;;;;;;;;;;;;;;;;;;;;;;;;;;;;;;;;;;;;;;;;;;;;;;;;;;;;;;;;;;;;;;;;;;;;;;;;383;;;;;;;;;;;1188;546;1734;2,66;2,61;0;0;120;0,1426;0,2943;0,56;17,11;35,32;67,572;80;10;48;32;0;0;115,572;1;90;1;24;150;;;;15,26;;;;31,39;;;;;;;;;;;;;;;;;;;;;;;;;;;;;;;;;;;;;;;;;;;;;;;;;;;;;;;;;;;;;;;;;;;;;;;;;;;;;;;;;;;;;;;;;;;;;;;;;;;;;;;156,0435333
671;[45];M20-12M;64,11;18,58;4,32;1,21;0,24;0,21;1,02;0;0;0;0;0;;0,64;64,11;18,58;4,32;1,21;0,24;0,21;1,02;0;0;0;0;0;0;0,64;;;;;;;;;;;;;;;;;;;;;;;;;;;;;;;;;;;;;;;;;;;;;;;;;;;;;;;;;;;;;;;;;;;;;;;;;;383;;;;;;;;;;;1188;546;1734;2,66;2,61;0;0;120;0,1426;0,2943;0,56;17,11;35,32;67,572;80;12;41,6;38,4;0;0;109,172;1;90;1;24;150;;;;17,03;;;;33,17;;;;;;;;;;;;;;;;;;;;;;;;;;;;;;;;;;;;;;;;;;;;;;;;;;;;;;;;;;;;;;;;;;;;;;;;;;;;;;;;;;;;;;;;;;;;;;;;;;;;;;;168,2995333
672;[45];M25-8M;64,11;18,58;4,32;1,21;0,24;0,21;1,02;0;0;0;0;0;;0,64;64,11;18,58;4,32;1,21;0,24;0,21;1,02;0;0;0;0;0;0;0,64;;;;;;;;;;;;;;;;;;;;;;;;;;;;;;;;;;;;;;;;;;;;;;;;;;;;;;;;;;;;;;;;;;;;;;;;;;463,5;;;;;;;;;;;1154,06;530,7;1684,76;2,66;2,61;0;0;120;0,1426;0,2943;0,56;17,11;35,32;67,572;80;8;54,4;25,6;0;0;121,972;1;90;1;24;150;;;;16,8;;;;32,43;;;;;;;;;;;;;;;;;;;;;;;;;;;;;;;;;;;;;;;;;;;;;;;;;;;;;;;;;;;;;;;;;;;;;;;;;;;;;;;;;;;;;;;;;;;;;;;;;;;;;;;143,8731813
673;[45];M25-10M;64,11;18,58;4,32;1,21;0,24;0,21;1,02;0;0;0;0;0;;0,64;64,11;18,58;4,32;1,21;0,24;0,21;1,02;0;0;0;0;0;0;0,64;;;;;;;;;;;;;;;;;;;;;;;;;;;;;;;;;;;;;;;;;;;;;;;;;;;;;;;;;;;;;;;;;;;;;;;;;;463,5;;;;;;;;;;;1154,06;530,7;1684,76;2,66;2,61;0;0;120;0,1426;0,2943;0,56;17,11;35,32;67,572;80;10;48;32;0;0;115,572;1;90;1;24;150;;;;18,57;;;;34,21;;;;;;;;;;;;;;;;;;;;;;;;;;;;;;;;;;;;;;;;;;;;;;;;;;;;;;;;;;;;;;;;;;;;;;;;;;;;;;;;;;;;;;;;;;;;;;;;;;;;;;;156,1291813
674;[45];M25-12M;64,11;18,58;4,32;1,21;0,24;0,21;1,02;0;0;0;0;0;;0,64;64,11;18,58;4,32;1,21;0,24;0,21;1,02;0;0;0;0;0;0;0,64;;;;;;;;;;;;;;;;;;;;;;;;;;;;;;;;;;;;;;;;;;;;;;;;;;;;;;;;;;;;;;;;;;;;;;;;;;463,5;;;;;;;;;;;1154,06;530,7;1684,76;2,66;2,61;0;0;120;0,1426;0,2943;0,56;17,11;35,32;67,572;80;12;41,6;38,4;0;0;109,172;1;90;1;24;150;;;;20,35;;;;35,98;;;;;;;;;;;;;;;;;;;;;;;;;;;;;;;;;;;;;;;;;;;;;;;;;;;;;;;;;;;;;;;;;;;;;;;;;;;;;;;;;;;;;;;;;;;;;;;;;;;;;;;168,3851813
675;[45];M30-8M;64,11;18,58;4,32;1,21;0,24;0,21;1,02;0;0;0;0;0;;0,64;64,11;18,58;4,32;1,21;0,24;0,21;1,02;0;0;0;0;0;0;0,64;;;;;;;;;;;;;;;;;;;;;;;;;;;;;;;;;;;;;;;;;;;;;;;;;;;;;;;;;;;;;;;;;;;;;;;;;;530;;;;;;;;;;;1117;514;1631;2,66;2,61;0;0;120;0,1426;0,2943;0,56;17,11;35,32;67,572;80;8;54,4;25,6;0;0;121,972;1;90;1;24;150;;;;20,41;;;;42,8;;;;;;;;;;;;;;;;;;;;;;;;;;;;;;;;;;;;;;;;;;;;;;;;;;;;;;;;;;;;;;;;;;;;;;;;;;;;;;;;;;;;;;;;;;;;;;;;;;;;;;;143,8811333
676;[45];M30-10M;64,11;18,58;4,32;1,21;0,24;0,21;1,02;0;0;0;0;0;;0,64;64,11;18,58;4,32;1,21;0,24;0,21;1,02;0;0;0;0;0;0;0,64;;;;;;;;;;;;;;;;;;;;;;;;;;;;;;;;;;;;;;;;;;;;;;;;;;;;;;;;;;;;;;;;;;;;;;;;;;530;;;;;;;;;;;1117;514;1631;2,66;2,61;0;0;120;0,1426;0,2943;0,56;17,11;35,32;67,572;80;10;48;32;0;0;115,572;1;90;1;24;150;;;;22,19;;;;45,02;;;;;;;;;;;;;;;;;;;;;;;;;;;;;;;;;;;;;;;;;;;;;;;;;;;;;;;;;;;;;;;;;;;;;;;;;;;;;;;;;;;;;;;;;;;;;;;;;;;;;;;156,1371333
677;[45];M30-12M;64,11;18,58;4,32;1,21;0,24;0,21;1,02;0;0;0;0;0;;0,64;64,11;18,58;4,32;1,21;0,24;0,21;1,02;0;0;0;0;0;0;0,64;;;;;;;;;;;;;;;;;;;;;;;;;;;;;;;;;;;;;;;;;;;;;;;;;;;;;;;;;;;;;;;;;;;;;;;;;;530;;;;;;;;;;;1117;514;1631;2,66;2,61;0;0;120;0,1426;0,2943;0,56;17,11;35,32;67,572;80;12;41,6;38,4;0;0;109,172;1;90;1;24;150;;;;23,97;;;;47,24;;;;;;;;;;;;;;;;;;;;;;;;;;;;;;;;;;;;;;;;;;;;;;;;;;;;;;;;;;;;;;;;;;;;;;;;;;;;;;;;;;;;;;;;;;;;;;;;;;;;;;;168,3931333
678;[46];G1.125;47,88;25,1;15,54;4,66;0,96;0;0,86;0,38;1,76;2,2;0;0;0,19;0;47,88;25,1;15,54;4,66;0,96;0;0,86;0,38;1,76;2,2;0;0;0,19;0;;;;;;;;;;;;;;;;;;;;;;;;;;;;;;;;;;;;;;;;;;;;;;;;;;;;;;;;;;;;;;;;;;;;;;;2363;;;420;;;;;;;;;;;936;706;1642;2,58;2,5;0;0;241;0,147;0,294;0,56;35,43;70,85;134,719;92;15;36,8;55,2;15;0;186,519;1;80;;;;100;200;;;;;;;;;;;;;;;;;;;;;39,8;;;;;;;;;;;;;;;;;;;;;;;;;;;;;;;;;;;;;;;;;;;;;;;;;;;;;;;;;;;;;;;;;;;;;;;;;;;;;;;;;;;;;;;;237,3212667
679;[46];G1.25;47,88;25,1;15,54;4,66;0,96;0;0,86;0,38;1,76;2,2;0;0;0,19;0;47,88;25,1;15,54;4,66;0,96;0;0,86;0,38;1,76;2,2;0;0;0,19;0;;;;;;;;;;;;;;;;;;;;;;;;;;;;;;;;;;;;;;;;;;;;;;;;;;;;;;;;;;;;;;;;;;;;;;;2363;;;418;;;;;;;;;;;931;702;1633;2,58;2,5;0;0;266;0,147;0,294;0,56;39,1;78,2;148,694;78;15;31,2;46,8;12;0;191,894;1;80;;;;100;200;;;;;;;;;;;;;;;;;;;;;47,9;;;;;;;;;;;;;;;;;;;;;;;;;;;;;;;;;;;;;;;;;;;;;;;;;;;;;;;;;;;;;;;;;;;;;;;;;;;;;;;;;;;;;;;;230,1840667
680;[46];G1.375;47,88;25,1;15,54;4,66;0,96;0;0,86;0,38;1,76;2,2;0;0;0,19;0;47,88;25,1;15,54;4,66;0,96;0;0,86;0,38;1,76;2,2;0;0;0,19;0;;;;;;;;;;;;;;;;;;;;;;;;;;;;;;;;;;;;;;;;;;;;;;;;;;;;;;;;;;;;;;;;;;;;;;;2363;;;416;;;;;;;;;;;927;699;1626;2,58;2,5;0;0;292;0,147;0,294;0,56;42,92;85,85;163,228;65;15;26;39;8;0;197,228;1;80;;;;100;200;;;;;;;;;;;;;;;;;;;;;48,7;;;;;;;;;;;;;;;;;;;;;;;;;;;;;;;;;;;;;;;;;;;;;;;;;;;;;;;;;;;;;;;;;;;;;;3,6;;;;;;;;;;;;;;;665;;;224,5654667
681;[46];G1.5;47,88;25,1;15,54;4,66;0,96;0;0,86;0,38;1,76;2,2;0;0;0,19;0;47,88;25,1;15,54;4,66;0,96;0;0,86;0,38;1,76;2,2;0;0;0,19;0;;;;;;;;;;;;;;;;;;;;;;;;;;;;;;;;;;;;;;;;;;;;;;;;;;;;;;;;;;;;;;;;;;;;;;;2363;;;414;;;;;;;;;;;924;697;1621;2,58;2,5;0;0;317;0,147;0,294;0,56;46,6;93,2;177,203;52;15;20,8;31,2;3;0;201,003;1;80;;;;100;200;;;;;;;;;;;;;;;;;;;;;36,5;;;;;;;;;;;;;;;;;;;;;;;;;;;;;;;;;;;;;;;;;;;;;;;;;;;;;;;;;;;;;;;;;;;;;;;;;;;;;;;;;;;;;;;;218,5964667
682;[46];PA1.125;49,37;31,25;4,47;4,8;1,28;1,3;2,21;0,24;2,94;1,65;0;0;0,04;0;49,37;31,25;4,47;4,8;1,28;1,3;2,21;0,24;2,94;1,65;0;0;0,04;0;;;;;;;;;;;;;;;;;;;;;;;;;;;;;;;;;;;;;;;;;;;;;;;;;;;;;;;;;;;;;;;;;;;;;;;1228;;;420;;;;;;;;;;;936;706;1642;2,58;2,5;0;0;241;0,147;0,294;0,56;35,43;70,85;134,719;92;15;36,8;55,2;15;0;186,519;1;80;;;;100;200;;;;;;;;;;;;;;;;;;;;;35,3;;;;;;;;;;;;;;;;;;;;;;;;;;;;;;;;;;;;;;;;;;;;;;;;;;;;;;;;;;;;;;;;;;;;;;;;;;;;;;;;;;;;;;;;237,3212667
683;[46];PA1.25;49,37;31,25;4,47;4,8;1,28;1,3;2,21;0,24;2,94;1,65;0;0;0,04;0;49,37;31,25;4,47;4,8;1,28;1,3;2,21;0,24;2,94;1,65;0;0;0,04;0;;;;;;;;;;;;;;;;;;;;;;;;;;;;;;;;;;;;;;;;;;;;;;;;;;;;;;;;;;;;;;;;;;;;;;;1228;;;418;;;;;;;;;;;931;702;1633;2,58;2,5;0;0;266;0,147;0,294;0,56;39,1;78,2;148,694;78;15;31,2;46,8;12;0;191,894;1;80;;;;100;200;;;;;;;;;;;;;;;;;;;;;33,1;;;;;;;;;;;;;;;;;;;;;;;;;;;;;;;;;;;;;;;;;;;;;;;;;;;;;;;;;;;;;;;;;;;;;;;;;;;;;;;;;;;;;;;;230,1840667
684;[46];PA1.375;49,37;31,25;4,47;4,8;1,28;1,3;2,21;0,24;2,94;1,65;0;0;0,04;0;49,37;31,25;4,47;4,8;1,28;1,3;2,21;0,24;2,94;1,65;0;0;0,04;0;;;;;;;;;;;;;;;;;;;;;;;;;;;;;;;;;;;;;;;;;;;;;;;;;;;;;;;;;;;;;;;;;;;;;;;1228;;;416;;;;;;;;;;;927;699;1626;2,58;2,5;0;0;292;0,147;0,294;0,56;42,92;85,85;163,228;65;15;26;39;8;0;197,228;1;80;;;;100;200;;;;;;;;;;;;;;;;;;;;;42,9;;;;;;;;;;;;;;;;;;;;;;;;;;;;;;;;;;;;;;;;;;;;;;;;;;;;;;;;;;;;;;;;;;;;;;3,3;;;;;;;;;;;;;;;645;;;224,5654667
685;[46];PA1.5;49,37;31,25;4,47;4,8;1,28;1,3;2,21;0,24;2,94;1,65;0;0;0,04;0;49,37;31,25;4,47;4,8;1,28;1,3;2,21;0,24;2,94;1,65;0;0;0,04;0;;;;;;;;;;;;;;;;;;;;;;;;;;;;;;;;;;;;;;;;;;;;;;;;;;;;;;;;;;;;;;;;;;;;;;;1228;;;414;;;;;;;;;;;924;697;1621;2,58;2,5;0;0;317;0,147;0,294;0,56;46,6;93,2;177,203;52;15;20,8;31,2;3;0;201,003;1;80;;;;100;200;;;;;;;;;;;;;;;;;;;;;42;;;;;;;;;;;;;;;;;;;;;;;;;;;;;;;;;;;;;;;;;;;;;;;;;;;;;;;;;;;;;;;;;;;;;;;;;;;;;;;;;;;;;;;;218,5964667
686;[46];C1.0;56,75;27,39;7,83;1,34;0,67;0;0,68;0,55;2,12;1,58;0;0;0,02;0;56,75;27,39;7,83;1,34;0,67;0;0,68;0,55;2,12;1,58;0;0;0,02;0;;;;;;;;;;;;;;;;;;;;;;;;;;;;;;;;;;;;;;;;;;;;;;;;;;;;;;;;;;;;;;;;;;;;;;;1095;;;421;;;;;;;;;;;939;708;1647;2,58;2,5;0;0;217;0,147;0,294;0,56;31,9;63,8;121,303;104;15;41,6;62,4;20;0;182,903;1;80;;;;100;200;;;;;;;;;;;;;;;;;;;;;17,7;;;;;;;;;;;;;;;;;;;;;;;;;;;;;;;;;;;;;;;;;;;;;;;;;;;;;;;;;;;;;;;;;;;;;;;;;;;;;;;;;;;;;;;;242,4972667
687;[46];C1.125;56,75;27,39;7,83;1,34;0,67;0;0,68;0,55;2,12;1,58;0;0;0,02;0;56,75;27,39;7,83;1,34;0,67;0;0,68;0,55;2,12;1,58;0;0;0,02;0;;;;;;;;;;;;;;;;;;;;;;;;;;;;;;;;;;;;;;;;;;;;;;;;;;;;;;;;;;;;;;;;;;;;;;;1095;;;420;;;;;;;;;;;936;706;1642;2,58;2,5;0;0;241;0,147;0,294;0,56;35,43;70,85;134,719;92;15;36,8;55,2;15;0;186,519;1;80;;;;100;200;;;;;;;;;;;;;;;;;;;;;24,3;;;;;;;;;;;;;;;;;;;;;;;;;;;;;;;;;;;;;;;;;;;;;;;;;;;;;;;;;;;;;;;;;;;;;;;;;;;;;;;;;;;;;365;;;237,3212667
688;[46];C1.25;56,75;27,39;7,83;1,34;0,67;0;0,68;0,55;2,12;1,58;0;0;0,02;0;56,75;27,39;7,83;1,34;0,67;0;0,68;0,55;2,12;1,58;0;0;0,02;0;;;;;;;;;;;;;;;;;;;;;;;;;;;;;;;;;;;;;;;;;;;;;;;;;;;;;;;;;;;;;;;;;;;;;;;1095;;;418;;;;;;;;;;;931;702;1633;2,58;2,5;0;0;266;0,147;0,294;0,56;39,1;78,2;148,694;78;15;31,2;46,8;12;0;191,894;1;80;;;;100;200;;;;;;;;;;;;;;;;;;;;;22;;;;;;;;;;;;;;;;;;;;;;;;;;;;;;;;;;;;;;;;;;;;;;;;;;;;;;;;;;;;;;;;;;;;;;2,9;;;;;;;;;;;;;;;;;;230,1840667
689;[46];C1.375;56,75;27,39;7,83;1,34;0,67;0;0,68;0,55;2,12;1,58;0;0;0,02;0;56,75;27,39;7,83;1,34;0,67;0;0,68;0,55;2,12;1,58;0;0;0,02;0;;;;;;;;;;;;;;;;;;;;;;;;;;;;;;;;;;;;;;;;;;;;;;;;;;;;;;;;;;;;;;;;;;;;;;;1095;;;416;;;;;;;;;;;927;699;1626;2,58;2,5;0;0;292;0,147;0,294;0,56;42,92;85,85;163,228;65;15;26;39;8;0;197,228;1;80;;;;100;200;;;;;;;;;;;;;;;;;;;;;19,3;;;;;;;;;;;;;;;;;;;;;;;;;;;;;;;;;;;;;;;;;;;;;;;;;;;;;;;;;;;;;;;;;;;;;;;;;;;;;;;;;;;;;;;;224,5654667
690;[46];C1.5;56,75;27,39;7,83;1,34;0,67;0;0,68;0,55;2,12;1,58;0;0;0,02;0;56,75;27,39;7,83;1,34;0,67;0;0,68;0,55;2,12;1,58;0;0;0,02;0;;;;;;;;;;;;;;;;;;;;;;;;;;;;;;;;;;;;;;;;;;;;;;;;;;;;;;;;;;;;;;;;;;;;;;;1095;;;414;;;;;;;;;;;924;697;1621;2,58;2,5;0;0;317;0,147;0,294;0,56;46,6;93,2;177,203;52;15;20,8;31,2;3;0;201,003;1;80;;;;100;200;;;;;;;;;;;;;;;;;;;;;15;;;;;;;;;;;;;;;;;;;;;;;;;;;;;;;;;;;;;;;;;;;;;;;;;;;;;;;;;;;;;;;;;;;;;;;;;;;;;;;;;;;;;;;;218,5964667
691;[46];MP0.625;65,24;25,2;1,12;0,83;0;0;4,21;0,25;1,74;1,16;0;0;;0;65,24;25,2;1,12;0,83;0;0;4,21;0,25;1,74;1,16;0;0;0;0;;;;;;;;;;;;;;;;;;;;;;;;;;;;;;;;;;;;;;;;;;;;;;;;;;;;;;;;;;;;;;;;;;;;;;;1026;;;427;;;;;;;;;;;951;718;1669;2,58;2,5;0;0;136;0,147;0,294;0,56;19,99;39,98;76,024;147;15;58,8;88,2;33;0;167,824;1;80;;;;100;200;;;;;;;;;;;;;;;;;;;;;16,2;;;;;;;;;;;;;;;;;;;;;;;;;;;;;;;;;;;;;;;;;;;;;;;;;;;;;;;;;;;;;;;;;;;;;;;;;;;;;;;;;;;;;;;;262,8738667
692;[46];MP0.75;65,24;25,2;1,12;0,83;0;0;4,21;0,25;1,74;1,16;0;0;;0;65,24;25,2;1,12;0,83;0;0;4,21;0,25;1,74;1,16;0;0;0;0;;;;;;;;;;;;;;;;;;;;;;;;;;;;;;;;;;;;;;;;;;;;;;;;;;;;;;;;;;;;;;;;;;;;;;;1026;;;425;;;;;;;;;;;946;714;1660;2,58;2,5;0;0;163;0,147;0,294;0,56;23,96;47,92;91,117;132;15;52,8;79,2;30;0;173,917;1;80;;;;100;200;;;;;;;;;;;;;;;;;;;;;24,1;;;;;;;;;;;;;;;;;;;;;;;;;;;;;;;;;;;;;;;;;;;;;;;;;;;;;;;;;;;;;;;;;;;;;;2,5;;;;;;;;;;;;;;;;;;255,3076667
693;[46];MP1.0;65,24;25,2;1,12;0,83;0;0;4,21;0,25;1,74;1,16;0;0;;0;65,24;25,2;1,12;0,83;0;0;4,21;0,25;1,74;1,16;0;0;0;0;;;;;;;;;;;;;;;;;;;;;;;;;;;;;;;;;;;;;;;;;;;;;;;;;;;;;;;;;;;;;;;;;;;;;;;1026;;;421;;;;;;;;;;;939;708;1647;2,58;2,5;0;0;217;0,147;0,294;0,56;31,9;63,8;121,303;104;15;41,6;62,4;20;0;182,903;1;80;;;;100;200;;;;;;;;;;;;;;;;;;;;;22,5;;;;;;;;;;;;;;;;;;;;;;;;;;;;;;;;;;;;;;;;;;;;;;;;;;;;;;;;;;;;;;;;;;;;;;;;;;;;;;;;;;;;;;;;242,4972667
694;[46];T1.5;69,21;24,6;1,03;0,38;0;0;0,6;0,15;2,54;1,28;0;0;;0;69,21;24,6;1,03;0,38;0;0;0,6;0,15;2,54;1,28;0;0;0;0;;;;;;;;;;;;;;;;;;;;;;;;;;;;;;;;;;;;;;;;;;;;;;;;;;;;;;;;;;;;;;;;;;;;;;;1876;;;414;;;;;;;;;;;924;697;1621;2,58;2,5;0;0;317;0,147;0,294;0,56;46,6;93,2;177,203;52;15;20,8;31,2;3;0;201,003;1;80;;;;100;200;;;;;;;;;;;;;;;;;;;;;31,2;;;;;;;;;;;;;;;;;;;;;;;;;;;;;;;;;;;;;;;;;;;;;;;;;;;;;;;;;;;;;;;;;;;;;;;;;;;;;;;;;;;;;;;;218,5964667
695;[46];T1.625;69,21;24,6;1,03;0,38;0;0;0,6;0,15;2,54;1,28;0;0;;0;69,21;24,6;1,03;0,38;0;0;0,6;0,15;2,54;1,28;0;0;0;0;;;;;;;;;;;;;;;;;;;;;;;;;;;;;;;;;;;;;;;;;;;;;;;;;;;;;;;;;;;;;;;;;;;;;;;1876;;;412;;;;;;;;;;;918;693;1611;2,58;2,5;0;0;342;0,147;0,294;0,56;50,27;100,55;191,178;39;15;15,6;23,4;0;0;206,778;1;80;;;;100;200;;;;;;;;;;;;;;;;;;;;;33,1;;;;;;;;;;;;;;;;;;;;;;;;;;;;;;;;;;;;;;;;;;;;;;;;;;;;;;;;;;;;;;;;;;;;;;2,8;;;;;;;;;;;;;;;560;;;212,6034667
696;[46];T1.75;69,21;24,6;1,03;0,38;0;0;0,6;0,15;2,54;1,28;0;0;;0;69,21;24,6;1,03;0,38;0;0;0,6;0,15;2,54;1,28;0;0;0;0;;;;;;;;;;;;;;;;;;;;;;;;;;;;;;;;;;;;;;;;;;;;;;;;;;;;;;;;;;;;;;;;;;;;;;;1876;;;409;;;;;;;;;;;911;687;1598;2,58;2,5;0;0;365;0,147;0,294;0,56;53,66;107,31;204,035;26;15;10,4;15,6;0;0;214,435;1;80;;;;100;200;;;;;;;;;;;;;;;;;;;;;25,7;;;;;;;;;;;;;;;;;;;;;;;;;;;;;;;;;;;;;;;;;;;;;;;;;;;;;;;;;;;;;;;;;;;;;;;;;;;;;;;;;;;;;;;;205,8720667
717;[47];P0;53,72;27,2;11,17;1,9;0;0,36;0,54;0,3;0,71;1,62;0;0;;0,68;53,72;27,2;11,17;1,9;0;0,36;0,54;0,3;0,71;1,62;0;0;0;0,68;;;;;;;;;;;;;;;;;;;;;;;;;;;;;;;;;;;;;;;;;;;;;;;;;;;;;;;;;0;0;0;0;0;0;0;0;0;0;0;0;0;0;;;;400;;;;;;;;;;;1209;651;1860;;;0;0;114,3;0,114;0,301;0,59;13,03;34,4;66,8655;45,7;14;20,108;25,592;0;0;86,9735;;25;;24;;100;200;;;;;;;;;;;;;;4,28571;;;15,5357;;;;26,25;30,2679;32,9464;;;;;;;;;;;;;;;;;;;;;;;;;;;;;;;;;;;;;;;;;;;;;;;;;;;;;;;;;;;;;;;;;;;;;;;;;;;;;;;;;;;;;;100,68468
718;[47];P6;51,7628;25,85;10,6618;5,602;0,156;0,3684;0,5076;0,432;0,6674;1,5228;0;0;;0,7592;50,4968;25,568;10,4998;1,786;0;0,3384;0,5076;0,282;0,6674;1,5228;0;0;0;0,6392;;;;;;;;;;;;;;;;;;;;;;;;;;;;;;;;;;;;;;;;;;;;;;;;;;;;;;;;;1,266;0,282;0,162;3,816;0,156;0,03;0;0,15;0;0;0;0;0;0,12;;;24;376;;;;;;;;;;;1209;651;1860;;;0;0;114,3;0,114;0,301;0,59;13,03;34,4;66,8655;45,7;14;20,108;25,592;0;0;86,9735;;25;;24;;100;200;;;;;;;;;;;;;;12,8571;;;21,1607;;;;34,2857;38,0357;38,3036;;;;;;;;;;;;;;;;;;;;;;;;;;;;;;;;;;;;;;;;;;;;;;;;;;;;;;;;;;;;;;;;;;;;;;;;;;;;;;;;;;;;;;120,74868
719;[47];P8;51,1104;25,4;10,4924;6,836;0,208;0,3712;0,4968;0,476;0,6532;1,4904;0;0;;0,7856;49,4224;25,024;10,2764;1,748;0;0,3312;0,4968;0,276;0,6532;1,4904;0;0;0;0,6256;;;;;;;;;;;;;;;;;;;;;;;;;;;;;;;;;;;;;;;;;;;;;;;;;;;;;;;;;1,688;0,376;0,216;5,088;0,208;0,04;0;0,2;0;0;0;0;0;0,16;;;30;368;;;;;;;;;;;1209;651;1860;;;0;0;114,3;0,114;0,301;0,59;13,03;34,4;66,8655;45,7;14;20,108;25,592;0;0;86,9735;;25;;24;;100;200;;;;;;;;;;;;;;;;;22,5;;;;36,6964;39,6429;40,4464;;;;;;;;;;;;;;;;;;;;;;;;;;;;;;;;;;;;;;;;;;;;;;;;;;;;;;;;;;;;;;;;;;;;;;;;;;;;;;;;;;;;;;125,75668
720;[47];P10/R2.5;50,458;24,95;10,323;8,07;0,26;0,374;0,486;0,52;0,639;1,458;0;0;;0,812;48,348;24,48;10,053;1,71;0;0,324;0,486;0,27;0,639;1,458;0;0;0;0,612;;;;;;;;;;;;;;;;;;;;;;;;;;;;;;;;;;;;;;;;;;;;;;;;;;;;;;;;;2,11;0,47;0,27;6,36;0,26;0,05;0;0,25;0;0;0;0;0;0,2;;;40;360;;;;;;;;;;;1209;651;1860;;;0;0;114,3;0,114;0,301;0,59;13,03;34,4;66,8655;45,7;14;20,108;25,592;0;0;86,9735;;25;;24;;100;200;;;;;;;;;;;;;;14,3396;;;24,5283;;;;39,6226;44,5283;44,9057;;;;;;;;;;;;;;;;;;;;;;;;;;;;;;;;;;;;;;;;;;;;;;;;;;;;;;;;;;;;;;;;;;;;;;;;;;;;;;;;;;210;;;;134,12468
721;[47];P12;49,8056;24,5;10,1536;9,304;0,312;0,3768;0,4752;0,564;0,6248;1,4256;0;0;;0,8384;47,2736;23,936;9,8296;1,672;0;0,3168;0,4752;0,264;0,6248;1,4256;0;0;0;0,5984;;;;;;;;;;;;;;;;;;;;;;;;;;;;;;;;;;;;;;;;;;;;;;;;;;;;;;;;;2,532;0,564;0,324;7,632;0,312;0,06;0;0,3;0;0;0;0;0;0,24;;;48;352;;;;;;;;;;;1209;651;1860;;;0;0;114,3;0,114;0,301;0,59;13,03;34,4;66,8655;45,7;14;20,108;25,592;0;0;86,9735;;25;;24;;100;200;;;;;;;;;;;;;;14,7321;;;23,8393;;;;36,4286;40,4464;42,3214;;;;;;;;;;;;;;;;;;;;;;;;;;;;;;;;;;;;;;;;;;;;;;;;;;;;;;;;;;;;;;;;;;;;;;;;;;;;;;;;;;;;;;140,81268
722;[47];R2.0;50,458;24,95;10,323;8,07;0,26;0,374;0,486;0,52;0,639;1,458;0;0;;0,812;48,348;24,48;10,053;1,71;0;0,324;0,486;0,27;0,639;1,458;0;0;0;0,612;;;;;;;;;;;;;;;;;;;;;;;;;;;;;;;;;;;;;;;;;;;;;;;;;;;;;;;;;2,11;0,47;0,27;6,36;0,26;0,05;0;0,25;0;0;0;0;0;0,2;;;40;360;;;;;;;;;;;1209;651;1860;;;0;0;106,7;0,114;0,301;0,59;12,16;32,12;62,4195;53,3;14;23,452;29,848;0;0;85,8715;;25;;24;;100;200;;;;;;;;;;;;;;12,4528;;;22,6415;;;;39,6226;45,6604;46,4151;;;;;;;;;;;;;;;;;;;;;;;;;;;;;;;;;;;;;;;;;;;;;;;;;;;;;;;;;;;;;;;;;;;;;;;;;;;;;;;;;;220;;;;139,53892
723;[47];R1.5;50,458;24,95;10,323;8,07;0,26;0,374;0,486;0,52;0,639;1,458;0;0;;0,812;48,348;24,48;10,053;1,71;0;0,324;0,486;0,27;0,639;1,458;0;0;0;0,612;;;;;;;;;;;;;;;;;;;;;;;;;;;;;;;;;;;;;;;;;;;;;;;;;;;;;;;;;2,11;0,47;0,27;6,36;0,26;0,05;0;0,25;0;0;0;0;0;0,2;;;40;360;;;;;;;;;;;1209;651;1860;;;0;0;96;0,114;0,301;0,59;10,94;28,9;56,16;64;14;28,16;35,84;0;0;84,32;;25;;24;;100;200;;;;;;;;;;;;;;11,6981;;;22,2642;;;;40,7547;47,5472;47,1698;;;;;;;;;;;;;;;;;;;;;;;;;;;;;;;;;;;;;;;;;;;;;;;;;;;;;;;;;;;;;;;;;;;;;;;;;;;;;;;;;;220;;;;147,1616
724;[48];Mix 1;50,7;28,8;8,8;2,38;1,39;0,84;2,4;0;0;0;0;0;;3,79;50,7;28,8;8,8;2,38;1,39;0,84;2,4;0;0;0;0;0;0;3,79;;;;;;;;;;;;;;;;;;;;;;;;;;;;;;;;;;;;;;;;;;;;;;;;;;;;;;;;;;;;;;;;;;;;;;;;;;388;;;;;;;;;;;1293;554;1847;2,5;2,6;0;0;112,9;0,114;0,285;0,6;12,87;32,18;67,8529;45,2;14;19,888;25,312;0;4;90,1409;3;100;2;24;100;;;;29,0947;29,8019;29,7841;31,7453;36,5904;;;;;;;;;;;;;;;;;;;;;;;;;;;;;;;;;;;;;;;;;;;;;;;;;;;;;;;;;;;;;;;;;;;;;;;;;;;;;;;;;;;;;;;;;;;;;;;;;;;;;;;251,42908
725;[48];Mix 2;45,3;38,38;0,3;0,05;0,25;0,27;0,44;0;0;0;0;0;;13,97;;;;;;;;;;;;;;;;;;;;;;;;;;;;;;;;;;;;;;;;;;;;;;;;;;;;;;;;;45,3;38,38;0,3;0,05;0,25;0,27;0,44;0;0;0;0;0;0;13,97;;;;;;;;;;;;;;;;;;;;;388;;;;;;;;1293;554;1847;2,5;2,6;0;0;112,9;0,114;0,285;0,6;12,87;32,18;67,8529;45,2;14;19,888;25,312;0;4;90,1409;3;100;2;24;100;;;;20,0802;20,0687;22,0312;22,3712;22,7116;;;;;;;;;;;;;;;;;;;;;;;;;;;;;;;;;;;;;;;;;;;;;;;;;;;;;;;;;;;;;;;;;;;;;;;;;;;;;;;;;;;;;;;;;;;;;;;;;;;;;;;377,91708
726;[48];Mix 3;50,16;29,758;7,95;2,147;1,276;0,783;2,204;0;0;0;0;0;;4,808;45,63;25,92;7,92;2,142;1,251;0,756;2,16;0;0;0;0;0;0;3,411;;;;;;;;;;;;;;;;;;;;;;;;;;;;;;;;;;;;;;;;;;;4,53;3,838;0,03;0,005;0,025;0,027;0,044;0;0;0;0;0;0;1,397;;;;;;;;;;;;;;;;;;349,2;;;38,8;;;;;;;;1293;554;1847;2,5;2,6;0;0;112,9;0,114;0,285;0,6;12,87;32,18;67,8529;45,2;14;19,888;25,312;0;4;90,1409;3;100;2;24;100;;;;25,8974;28,9744;29,8718;30,8974;32,9487;;;;;;;;;;;;;;;;;;;;;;;;;;;;;;;;;;;;;;;;;;;;;;;;;;;;;;;;;;;;;;;;;;;;;;;;;;;;;;;;;;;;;;;;;;;;;;;;;;;;;;;264,07788
727;[48];Mix 4 - 40ºC;48;33,59;4,55;1,215;0,82;0,555;1,42;0;0;0;0;0;;8,88;25,35;14,4;4,4;1,19;0,695;0,42;1,2;0;0;0;0;0;0;1,895;;;;;;;;;;;;;;;;;;;;;;;;;;;;;;;;;;;;;;;;;;;22,65;19,19;0,15;0,025;0,125;0,135;0,22;0;0;0;0;0;0;6,985;;;;;;;;;;;;;;;;;;194;;;194;;;;;;;;1293;554;1847;2,5;2,6;0;0;112,9;0,114;0,285;0,6;12,87;32,18;67,8529;45,2;14;19,888;25,312;0;4;90,1409;3;40;2;24;100;;;;;12,5231;;;;;;;;;;;;;;;;;;;;;;;;;;;;;;;;;;;;;;;;;;;;;;;;;;;;;;;;;;;;;;;;;;;;;;;;;;;;;;;;;;;;;;;;;;;;;;;;;;;;;;;;;;199,17308
728;[48];Mix 4 - 60ºC;48;33,59;4,55;1,215;0,82;0,555;1,42;0;0;0;0;0;;8,88;25,35;14,4;4,4;1,19;0,695;0,42;1,2;0;0;0;0;0;0;1,895;;;;;;;;;;;;;;;;;;;;;;;;;;;;;;;;;;;;;;;;;;;22,65;19,19;0,15;0,025;0,125;0,135;0,22;0;0;0;0;0;0;6,985;;;;;;;;;;;;;;;;;;194;;;194;;;;;;;;1293;554;1847;2,5;2,6;0;0;112,9;0,114;0,285;0,6;12,87;32,18;67,8529;45,2;14;19,888;25,312;0;4;90,1409;3;60;2;24;100;;;;;29,8002;;;;;;;;;;;;;;;;;;;;;;;;;;;;;;;;;;;;;;;;;;;;;;;;;;;;;;;;;;;;;;;;;;;;;;;;;;;;;;;;;;;;;;;;;;;;;;;;;;;;;;;;;;237,67308
729;[48];Mix 4 - 80ºC;48;33,59;4,55;1,215;0,82;0,555;1,42;0;0;0;0;0;;8,88;25,35;14,4;4,4;1,19;0,695;0,42;1,2;0;0;0;0;0;0;1,895;;;;;;;;;;;;;;;;;;;;;;;;;;;;;;;;;;;;;;;;;;;22,65;19,19;0,15;0,025;0,125;0,135;0,22;0;0;0;0;0;0;6,985;;;;;;;;;;;;;;;;;;194;;;194;;;;;;;;1293;554;1847;2,5;2,6;0;0;112,9;0,114;0,285;0,6;12,87;32,18;67,8529;45,2;14;19,888;25,312;0;4;90,1409;3;80;2;24;100;;;;;37,3664;;;;;;;;;;;;;;;;;;;;;;;;;;;;;;;;;;;;;;;;;;;;;;;;;;;;;;;;;;;;;;;;;;;;;;;;;;;;;;;;;;;;;;;;;;;;;;;;;;;;;;;;;;276,17308
730;[48];Mix 4 - 100ºC;48;33,59;4,55;1,215;0,82;0,555;1,42;0;0;0;0;0;;8,88;25,35;14,4;4,4;1,19;0,695;0,42;1,2;0;0;0;0;0;0;1,895;;;;;;;;;;;;;;;;;;;;;;;;;;;;;;;;;;;;;;;;;;;22,65;19,19;0,15;0,025;0,125;0,135;0,22;0;0;0;0;0;0;6,985;;;;;;;;;;;;;;;;;;194;;;194;;;;;;;;1293;554;1847;2,5;2,6;0;0;112,9;0,114;0,285;0,6;12,87;32,18;67,8529;45,2;14;19,888;25,312;0;4;90,1409;3;100;2;24;100;;;;;53,4875;;;;;;;;;;;;;;;;;;;;;;;;;;;;;;;;;;;;;;;;;;;;;;;;;;;;;;;;;;;;;;;;;;;;;;;;;;;;;;;;;;;;;;;;;;;;;;;;;;;;;;;;;;314,67308
734;[49];D.M10-350-1:1;61,3;29,4;3,27;1,21;0,75;0,73;1,2;0,003;0,01;0;0;0;;0,45;61,3;29,4;3,27;1,21;0,75;0,73;1,2;0,003;0,01;0;0;0;0;0,45;;;;;;;;;;;;;;;;;;;;;;;;;;;;;;;;;;;;;;;;;;;;;;;;;;;;;;;;;;;;;;;;;;;;;;;;;;350;;;;;;2,5;;;;;1167;777;1944;2,65;2,63;0;1,53;88,39;0,137;0,294;0,57;12,11;25,99;50,29391;88,39;10;53,034;35,356;0;0;103,32791;1;60;;24;100;;;;15,4;21,3;;;22,5;;;;;;;;;;;;;;;;;;;;;;;;;;;;;;;;;;;;;;;;;;;;;;;;;;;;;;;;;;;;;;;;;;;;;;;;;;;;;;;;;;;;;;;;;;;;;;;;;;;180;;;;132,7166733
735;[49];D.M10-350-1:2;61,3;29,4;3,27;1,21;0,75;0,73;1,2;0,003;0,01;0;0;0;;0,45;61,3;29,4;3,27;1,21;0,75;0,73;1,2;0,003;0,01;0;0;0;0;0,45;;;;;;;;;;;;;;;;;;;;;;;;;;;;;;;;;;;;;;;;;;;;;;;;;;;;;;;;;;;;;;;;;;;;;;;;;;350;;;;;;2,5;;;;;1167;777;1944;2,65;2,63;0;1,53;118,09;0,137;0,294;0,57;8,11;17,41;33,69618;118,09;10;70,854;47,236;0;0;104,55018;1;60;;24;100;;;12,7;22,2;30,3;;;31,1;;33,9;;;;;;;;;;;;;;;;;;;;;;;;;;;;;3,8;;;;;;;;;30;;;;;;;;;3,99;;;;;;;;;10,35;;;;;;;;;;;;;;;;;;;;;;;;;;;;;;;;;;;;;;;;;175;;;;166,1588733
736;[49];D.M10-350-1:3;61,3;29,4;3,27;1,21;0,75;0,73;1,2;0,003;0,01;0;0;0;;0,45;61,3;29,4;3,27;1,21;0,75;0,73;1,2;0,003;0,01;0;0;0;0;0,45;;;;;;;;;;;;;;;;;;;;;;;;;;;;;;;;;;;;;;;;;;;;;;;;;;;;;;;;;;;;;;;;;;;;;;;;;;350;;;;;;2,5;;;;;1167;777;1944;2,65;2,63;0;1,53;133,18;0,137;0,294;0,57;6,08;13,05;25,25791;133,18;10;79,908;53,272;0;0;105,16591;1;60;;24;100;;;;23,8;31,1;;;32,6;;;;;;;;;;;;;;;;;;;;;;;;;;;;;;;;;;;;;;;;;;;;;;;;;;;;;;;;;;;;;;;;;;;;;;;;;;;;;;;;;;;;;;;;;;;;;;;;;;;160;;;;183,1502133
737;[49];D.M14-350-1:1;61,3;29,4;3,27;1,21;0,75;0,73;1,2;0,003;0,01;0;0;0;;0,45;61,3;29,4;3,27;1,21;0,75;0,73;1,2;0,003;0,01;0;0;0;0;0,45;;;;;;;;;;;;;;;;;;;;;;;;;;;;;;;;;;;;;;;;;;;;;;;;;;;;;;;;;;;;;;;;;;;;;;;;;;350;;;;;;2,5;;;;;1167;777;1944;2,65;2,63;0;1,53;88,39;0,137;0,294;0,57;12,11;25,99;50,29391;88,39;14;38,8916;49,4984;0;0;89,18551;1;60;;24;100;;;;20,5;27,3;;;29,2;;;;;;;;;;;;;;;;;;;;;;;;;;;;;;;;;;;;;;;;;;;;;;;;;;;;;;;;;;;;;;;;;;;;;;;;;;;;;;;;;;;;;;;;;;;;;;;;;;;160;;;;159,7993693
738;[49];D.M14-350-1:2;61,3;29,4;3,27;1,21;0,75;0,73;1,2;0,003;0,01;0;0;0;;0,45;61,3;29,4;3,27;1,21;0,75;0,73;1,2;0,003;0,01;0;0;0;0;0,45;;;;;;;;;;;;;;;;;;;;;;;;;;;;;;;;;;;;;;;;;;;;;;;;;;;;;;;;;;;;;;;;;;;;;;;;;;350;;;;;;2,5;;;;;1167;777;1944;2,65;2,63;0;1,53;118,09;0,137;0,294;0,57;8,11;17,41;33,69618;118,09;14;51,9596;66,1304;0;0;85,65578;1;60;;24;100;;;14,6;27,8;33,2;;;35,2;;36,2;;;;;;;;;;;;;;;;;;;;;;;;;;;;;4,7;;;;;;;;;31,53;;;;;;;;;3,24;;;;;;;;;10,1;;;;;;;;;;;;;;;;;;;;;;;;;;;;;;;;;;;;;;;;;155;;;;202,3416493
739;[49];D.M14-350-1:3;61,3;29,4;3,27;1,21;0,75;0,73;1,2;0,003;0,01;0;0;0;;0,45;61,3;29,4;3,27;1,21;0,75;0,73;1,2;0,003;0,01;0;0;0;0;0,45;;;;;;;;;;;;;;;;;;;;;;;;;;;;;;;;;;;;;;;;;;;;;;;;;;;;;;;;;;;;;;;;;;;;;;;;;;350;;;;;;2,5;;;;;1167;777;1944;2,65;2,63;0;1,53;133,18;0,137;0,294;0,57;6,08;13,05;25,25791;133,18;14;58,5992;74,5808;0;0;83,85711;1;60;;24;100;;;;28,2;34,9;;;36,8;;;;;;;;;;;;;;;;;;;;;;;;;;;;;;;;;;;;;;;;;;;;;;;;;;;;;;;;;;;;;;;;;;;;;;;;;;;;;;;;;;;;;;;;;;;;;;;;;;;140;;;;223,9565653
