Repository: Yuanhao-Xu/DA

al_mian_xgb.py: Main program for running the active learning framework.
DataProcessor.py: This file is used to select the datasets to be tested.
alstr_XX.py: Classes for all query strategies.
G_Dataset: Contains all synthetic datasets and the dataset generator.
Dataset: Contains all real-world datasets.
xgb_res: Contains the results of the active learning performance of all strategies on all datasets.
Sec6_2_al_main_viz.py + Sec6_2_plot_distribution.py + Sec6_2_concrete_LL4AL_vs_EGAL_viz: Visualizations in Section 6.2 that compare the sample selection process.
Sec_4_1_dataset_analysis.py + Dataset_Analysis_Reports: Scripts and reports for dataset analysis.

File: Dataset/AAC/data.csv (part 13 of 22)
ylinder (MPa);365-d fst-cylinder (MPa);3-d Ec (MPa);7-d Ec (MPa);14-d Ec (MPa);21-d Ec (MPa);28-d Ec (MPa);56-d Ec (MPa);90-d Ec (MPa);180-d Ec (MPa) ;365-d Ec (MPa);3-d WA (%);7-d WA (%);14-d WA (%);21-d WA (%);28-d WA (%);56-d WA (%);90-d WA (%);180-d WA (%);365-d WA (%);3-d Porosity/AVPV (%);7-d Porosity/AVPV (%);14-d Porosity/AVPV (%);21-d Porosity/AVPV (%);28-d Porosity/AVPV (%);56-d Porosity/AVPV (%);90-d Porosity/AVPV (%);180-d Porosity/AVPV (%);365-d Porosity/AVPV (%);3-d Water permeability (mm);7-d Water permeability (mm);14-d Water permeability (mm);21-d Water permeability (mm);28-d Water permeability (mm);56-d Water permeability (mm);90-d Water permeability (mm);180-d Water permeability (mm);365-d Water permeability (mm);3-d Abrasion resistance (mm);7-d Abrasion resistance (mm);14-d Abrasion resistance (mm);21-d Abrasion resistance (mm);28-d Abrasion resistance (mm);56-d Abrasion resistance (mm);90-d Abrasion resistance (mm);180-d Abrasion resistance (mm);365-d Abrasion resistance (mm);3-d UPV (m/s);7-d UPV (m/s);14-d UPV (m/s);21-d UPV (m/s);28-d UPV (m/s);56-d UPV (m/s);90-d UPV (m/s);180-d UPV (m/s);365-d UPV (m/s);3-d sorptivity(m/s^0.5);7-d sorptivity(m/s^0.5);14-d sorptivity(m/s^0.5);21-d sorptivity(m/s^0.5);28-d sorptivity(m/s^0.5);56-d sorptivity(m/s^0.5);90-d sorptivity(m/s^0.5);180-d sorptivity(m/s^0.5);365-d sorptivity(m/s^0.5);Slump (mm);flowtable;Seeting I;Setting F;"CO2 footprint
(kg emision per 1m3 of samples produced and cured)
[108] and [109] used"
975;[72];SiO3/OH = 2.5 100ºC AL/GGBFS = 0.30;34,01;16,62;1,71;34,85;9,11;0,48;0,46;1,55;0,69;0,04;0;0;;0,35;;;;;;;;;;;;;;;34,01;16,62;1,71;34,85;9,11;0,48;0,46;1,55;0,69;0,04;0;0;0;0,35;;;;;;;;;;;;;;;;;;;;;;;;;;;;;;;;;;;;;;;;;;;;;;;;;;;;;;;;;;;;;560;;;;;;2,26;;;;1148;668;1816;2,74;2,74;2,13;0;115;0,233;0,208;0,56;26,8;23,92;64,285;81;14;35,64;45,36;0;0;99,925;0,25;100;;;100;;;;25,02;29,9;;;35,78;40,86;;;;;;;;;;;;;;;;;;;;;;;;;;;;;;;;;;;;;;;;;;;;;;;;;;;;;;;;;;;;;;;;;;;;;;;;;;;;;;;;;;;;;;;;;;;;;;;;;;;;;;178,13245
976;[72];SiO3/OH = 0.5 100ºC AL/GGBFS = 0.35;34,01;16,62;1,71;34,85;9,11;0,48;0,46;1,55;0,69;0,04;0;0;;0,25;;;;;;;;;;;;;;;34,01;16,62;1,71;34,85;9,11;0,48;0,46;1,55;0,69;0,04;0;0;0;0,25;;;;;;;;;;;;;;;;;;;;;;;;;;;;;;;;;;;;;;;;;;;;;;;;;;;;;;;;;;;;;560;;;;;;2,26;;;;1148;668;1816;2,74;2,74;2,13;0;54;0,233;0,208;0,56;12,58;11,23;30,186;84;14;36,96;47,04;0;0;67,146;0,25;100;;;100;;;;21,75;30,26;;;32,64;40,98;;;;;;;;;;;;;;;;;;;;;;;;;;;;;;;;;;;;;;;;;;;;;;;;;;;;;;;;;;;;;;;;;;;;;;;;;;;;;;;;;;;;;;;;;;;;;;;;;;;;;;159,38965
977;[72];SiO3/OH = 1.5 100ºC AL/GGBFS = 0.35;34,01;16,62;1,71;34,85;9,11;0,48;0,46;1,55;0,69;0,04;0;0;;0,3;;;;;;;;;;;;;;;34,01;16,62;1,71;34,85;9,11;0,48;0,46;1,55;0,69;0,04;0;0;0;0,3;;;;;;;;;;;;;;;;;;;;;;;;;;;;;;;;;;;;;;;;;;;;;;;;;;;;;;;;;;;;;560;;;;;;2,26;;;;1148;668;1816;2,74;2,74;2,13;0;64;0,233;0,208;0,56;14,91;13,31;35,776;104;14;45,76;58,24;0;0;81,536;0,25;100;;;100;;;;23,44;28,82;;;34,97;41,05;;;;;;;;;;;;;;;;;;;;;;;;;;;;;;;;;;;;;;;;;;;;;;;;;;;;;;;;;;;;;;;;;;;;;;;;;;;;;;;;;;;;;;;;;;;;;;;;;;;;;;184,43765
978;[72];SiO3/OH = 2.5 100ºC AL/GGBFS = 0.35;34,01;16,62;1,71;34,85;9,11;0,48;0,46;1,55;0,69;0,04;0;0;;0,35;;;;;;;;;;;;;;;34,01;16,62;1,71;34,85;9,11;0,48;0,46;1,55;0,69;0,04;0;0;0;0,35;;;;;;;;;;;;;;;;;;;;;;;;;;;;;;;;;;;;;;;;;;;;;;;;;;;;;;;;;;;;;560;;;;;;2,26;;;;1148;668;1816;2,74;2,74;2,13;0;75;0,233;0,208;0,56;17,48;15,6;41,925;121;14;53,24;67,76;0;0;95,165;0,25;100;;;100;;;;18,95;22,25;;;29,46;31,84;;;;;;;;;;;;;;;;;;;;;;;;;;;;;;;;;;;;;;;;;;;;;;;;;;;;;;;;;;;;;;;;;;;;;;;;;;;;;;;;;;;;;;;;;;;;;;;;;;;;;;206,62845
979;[73];G125;29,945;10,0725;3,005;46,1775;2,035;0,2375;0,8025;2,2325;0,46;0,135;0;0;;0;14,475;7,7775;1,2675;0,3225;0,2425;0,0225;0,25;0,0125;0;0;0;0;0;0,01;;;;;;;;;;;;;;;;;;;;;;;;;;;;;;;;;;;;;;;;;;;;;;;;;;;;;;;;;15,825;3,525;2,025;47,7;1,95;0,375;0;1,875;0;0;0;0;0;1,5;;;225;75;;;;;;2,13;;;;;1193,02;795,35;1988,37;;;0;0;29,46;0,1627;0,3464;0,49;4,79;10,2;14,461914;11,786;10;7,0716;4,7144;125,19;0;146,723514;1;100;1;40;100;;;;;25,693423;;;29,616083;;;;;;;;;;;;;;;;;;;;;;;;;;;;;;;3,980519235;;;;;;;;;;;;;;;;;;;;;;;;;;;;;;;;;;;;;;;;;;;;;;;;;;;;;;;;;;;;;;;;;;;;;;;;266,602852
980;[73];G150;40,58;15,835;3,73;31,275;1,69;0,185;0,745;1,505;0,92;0,27;0;0;;0;28,95;15,555;2,535;0,645;0,485;0,045;0,5;0,025;0;0;0;0;0;0,02;;;;;;;;;;;;;;;;;;;;;;;;;;;;;;;;;;;;;;;;;;;;;;;;;;;;;;;;;10,55;2,35;1,35;31,8;1,3;0,25;0;1,25;0;0;0;0;0;1;;;150;150;;;;;;2,13;;;;;1171,48;780,99;1952,47;;;0;0;58,93;0,1627;0,3464;0,49;9,59;20,41;28,928737;23,57;10;14,142;9,428;100,38;0;143,450737;1;100;1;40;100;;;;;31,0870805;;;35,2058735;;;;;;;;;;;;;;;;;;;;;;;;;;;;;;;4,782703205;;;;;;;;;;;;;;;;;;;;;;;;;;;;;;;;;;;;;;;;;;;;;;;;;;;;;;;;;;;;;;;;;;;;;;;;223,366276
981;[73];G175;51,215;21,5975;4,455;16,3725;1,345;0,1325;0,6875;0,7775;1,38;0,405;0;0;;0;43,425;23,3325;3,8025;0,9675;0,7275;0,0675;0,75;0,0375;0;0;0;0;0;0,03;;;;;;;;;;;;;;;;;;;;;;;;;;;;;;;;;;;;;;;;;;;;;;;;;;;;;;;;;5,275;1,175;0,675;15,9;0,65;0,125;0;0,625;0;0;0;0;0;0,5;;;75;225;;;;;;2,13;;;;;1149,96;766,64;1916,6;;;0;0;88,39;0,1627;0,3464;0,49;14,38;30,62;43,390651;35,36;10;21,216;14,144;75,57;0;140,176651;1;100;1;40;100;;;;;30,3025485;;;33,8329425;;;;;;;;;;;;;;;;;;;;;;;;;;;;;;;4,43456713;;;;;;;;;;;;;;;;;;;;;;;;;;;;;;;;;;;;;;;;;;;;;;;;;;;;;;;;;;;;;;;;;;;;;;;;180,13084
982;[73];G1100;57,9;31,11;5,07;1,29;0,97;0,09;1;0,05;0;0;0;0;;0;57,9;31,11;5,07;1,29;0,97;0,09;1;0,05;0;0;0;0;0;0,04;;;;;;;;;;;;;;;;;;;;;;;;;;;;;;;;;;;;;;;;;;;;;;;;;;;;;;;;;0;0;0;0;0;0;0;0;0;0;0;0;0;0;;;0;300;;;;;;2,13;;;;;1128,44;752,29;1880,73;;;0;0;117,86;0,1627;0,3464;0,49;19,18;40,83;57,857474;47,14;10;28,284;18,856;50,76;0;136,901474;1;100;1;40;100;;;;;28,439285;;;31,38128;;;;;;;;;;;;;;;;;;;;;;;;;;;;;;;4,14036763;;;;;;;;;;;;;;;;;;;;;;;;;;;;;;;;;;;;;;;;;;;;;;;;;;;;;;;;;;;;;;;;;;;;;;;;136,891344
983;[73];G225;29,945;10,0725;3,005;46,1775;2,035;0,2375;0,8025;2,2325;0,46;0,135;0;0;;0;14,475;7,7775;1,2675;0,3225;0,2425;0,0225;0,25;0,0125;0;0;0;0;0;0,01;;;;;;;;;;;;;;;;;;;;;;;;;;;;;;;;;;;;;;;;;;;;;;;;;;;;;;;;;15,825;3,525;2,025;47,7;1,95;0,375;0;1,875;0;0;0;0;0;1,5;;;225;75;;;;;;2,13;;;;;1193,58;795,73;1989,31;;;0;0;24,1;0,1627;0,3464;0,49;3,92;8,35;11,83069;9,64;10;5,784;3,856;129,7;0;147,31469;1;100;1;40;100;;;;;22,0649625;;;25,49729;;;;;;;;;;;;;;;;;;;;;;;;;;;;;;;3,53627799;;;;;;;;;;;;;;;;;;;;;;;;;;;;;;;;;;;;;;;;;;;;;;;;;;;;;;;;;;;;;;;;;;;;;;;;263,033928
984;[73];G250;40,58;15,835;3,73;31,275;1,69;0,185;0,745;1,505;0,92;0,27;0;0;;0;28,95;15,555;2,535;0,645;0,485;0,045;0,5;0,025;0;0;0;0;0;0,02;;;;;;;;;;;;;;;;;;;;;;;;;;;;;;;;;;;;;;;;;;;;;;;;;;;;;;;;;10,55;2,35;1,35;31,8;1,3;0,25;0;1,25;0;0;0;0;0;1;;;150;150;;;;;;2,13;;;;;1172,64;781,76;1954,4;;;0;0;48,21;0,1627;0,3464;0,49;7,84;16,7;23,666289;19,29;10;11,574;7,716;109,4;0;144,640289;1;100;1;40;100;;;;;26,085689;;;29,616083;;;;;;;;;;;;;;;;;;;;;;;;;;;;;;;4,021707165;;;;;;;;;;;;;;;;;;;;;;;;;;;;;;;;;;;;;;;;;;;;;;;;;;;;;;;;;;;;;;;;;;;;;;;;216,23786
985;[73];G275;51,215;21,5975;4,455;16,3725;1,345;0,1325;0,6875;0,7775;1,38;0,405;0;0;;0;43,425;23,3325;3,8025;0,9675;0,7275;0,0675;0,75;0,0375;0;0;0;0;0;0,03;;;;;;;;;;;;;;;;;;;;;;;;;;;;;;;;;;;;;;;;;;;;;;;;;;;;;;;;;5,275;1,175;0,675;15,9;0,65;0,125;0;0,625;0;0;0;0;0;0,5;;;75;225;;;;;;2,13;;;;;1151,7;767,79;1919,49;;;0;0;72,32;0,1627;0,3464;0,49;11,77;25,05;35,501888;28,93;10;17,358;11,572;89,11;0;141,969888;1;100;1;40;100;;;;;25,3992235;;;28,5373515;;;;;;;;;;;;;;;;;;;;;;;;;;;;;;;3,75398562;;;;;;;;;;;;;;;;;;;;;;;;;;;;;;;;;;;;;;;;;;;;;;;;;;;;;;;;;;;;;;;;;;;;;;;;169,434132
986;[73];G2100;57,9;31,11;5,07;1,29;0,97;0,09;1;0,05;0;0;0;0;;0;57,9;31,11;5,07;1,29;0,97;0,09;1;0,05;0;0;0;0;0;0,04;;;;;;;;;;;;;;;;;;;;;;;;;;;;;;;;;;;;;;;;;;;;;;;;;;;;;;;;;0;0;0;0;0;0;0;0;0;0;0;0;0;0;;;0;300;;;;;;2,13;;;;;1130,74;753,83;1884,57;;;0;0;96,43;0,1627;0,3464;0,49;15,69;33,4;47,337487;38,57;10;23,142;15,428;68,81;0;139,289487;1;100;1;40;100;;;;;23,928226;;;26,3798885;;;;;;;;;;;;;;;;;;;;;;;;;;;;;;;3,464689445;;;;;;;;;;;;;;;;;;;;;;;;;;;;;;;;;;;;;;;;;;;;;;;;;;;;;;;;;;;;;;;;;;;;;;;;122,630356
987;[73];G325;29,945;10,0725;3,005;46,1775;2,035;0,2375;0,8025;2,2325;0,46;0,135;0;0;;0;14,475;7,7775;1,2675;0,3225;0,2425;0,0225;0,25;0,0125;0;0;0;0;0;0,01;;;;;;;;;;;;;;;;;;;;;;;;;;;;;;;;;;;;;;;;;;;;;;;;;;;;;;;;;15,825;3,525;2,025;47,7;1,95;0,375;0;1,875;0;0;0;0;0;1,5;;;262,5;87,5;;;;;;2,13;;;;;1123,66;749,11;1872,77;;;0;0;34,38;0,1627;0,3464;0,49;5,59;11,91;16,877142;13,75;10;8,25;5,5;146,06;0;171,187142;1;100;1;40;100;;;;;30,400615;;;35,0097405;;;;;;;;;;;;;;;;;;;;;;;;;;;;;;;4,582647545;;;;;;;;;;;;;;;;;;;;;;;;;;;;;;;;;;;;;;;;;;;;;;;;;;;;;;;;;;;;;;;;;;;;;;;;300,873596
988;[73];G350;40,58;15,835;3,73;31,275;1,69;0,185;0,745;1,505;0,92;0,27;0;0;;0;28,95;15,555;2,535;0,645;0,485;0,045;0,5;0,025;0;0;0;0;0;0,02;;;;;;;;;;;;;;;;;;;;;;;;;;;;;;;;;;;;;;;;;;;;;;;;;;;;;;;;;10,55;2,35;1,35;31,8;1,3;0,25;0;1,25;0;0;0;0;0;1;;;175;175;;;;;;2,13;;;;;1098,54;732,36;1830,9;;;0;0;68,75;0,1627;0,3464;0,49;11,19;23,82;33,749375;27,5;10;16,5;11;117,11;0;167,359375;1;100;1;40;100;;;;;32,8522775;;;37,1672035;;;;;;;;;;;;;;;;;;;;;;;;;;;;;;;4,86213707;;;;;;;;;;;;;;;;;;;;;;;;;;;;;;;;;;;;;;;;;;;;;;;;;;;;;;;;;;;;;;;;;;;;;;;;250,42832
989;[73];G375;51,215;21,5975;4,455;16,3725;1,345;0,1325;0,6875;0,7775;1,38;0,405;0;0;;0;43,425;23,3325;3,8025;0,9675;0,7275;0,0675;0,75;0,0375;0;0;0;0;0;0,03;;;;;;;;;;;;;;;;;;;;;;;;;;;;;;;;;;;;;;;;;;;;;;;;;;;;;;;;;5,275;1,175;0,675;15,9;0,65;0,125;0;0,625;0;0;0;0;0;0,5;;;87,5;262,5;;;;;;2,13;;;;;1073,42;715,62;1789,04;;;0;0;103,13;0,1627;0,3464;0,49;16,78;35,72;50,626517;41,25;10;24,75;16,5;88,17;0;163,546517;1;100;1;40;100;;;;;32,8522775;;;36,284605;;;;;;;;;;;;;;;;;;;;;;;;;;;;;;;4,71503732;;;;;;;;;;;;;;;;;;;;;;;;;;;;;;;;;;;;;;;;;;;;;;;;;;;;;;;;;;;;;;;;;;;;;;;;199,986692
990;[73];G3100;57,9;31,11;5,07;1,29;0,97;0,09;1;0,05;0;0;0;0;;0;57,9;31,11;5,07;1,29;0,97;0,09;1;0,05;0;0;0;0;0;0,04;;;;;;;;;;;;;;;;;;;;;;;;;;;;;;;;;;;;;;;;;;;;;;;;;;;;;;;;;0;0;0;0;0;0;0;0;0;0;0;0;0;0;;;0;350;;;;;;2,13;;;;;1048,3;698,87;1747,17;;;0;0;137,5;0,1627;0,3464;0,49;22,37;47,63;67,49875;55;10;33;22;59,23;0;159,72875;1;100;1;40;100;;;;;32,361945;;;35,500073;;;;;;;;;;;;;;;;;;;;;;;;;;;;;;;4,306100015;;;;;;;;;;;;;;;;;;;;;;;;;;;;;;;;;;;;;;;;;;;;;;;;;;;;;;;;;;;;;;;;;;;;;;;;149,541416
991;[73];G425;29,945;10,0725;3,005;46,1775;2,035;0,2375;0,8025;2,2325;0,46;0,135;0;0;;0;14,475;7,7775;1,2675;0,3225;0,2425;0,0225;0,25;0,0125;0;0;0;0;0;0,01;;;;;;;;;;;;;;;;;;;;;;;;;;;;;;;;;;;;;;;;;;;;;;;;;;;;;;;;;15,825;3,525;2,025;47,7;1,95;0,375;0;1,875;0;0;0;0;0;1,5;;;262,5;87,5;;;;;;2,13;;;;;1124,337;749,56;1873,897;;;0;0;28,13;0,1627;0,3464;0,49;4,58;9,74;13,809017;11,25;10;6,75;4,5;151,32;0;171,879017;1;100;1;40;100;;;;;25,693423;;;29,616083;;;;;;;;;;;;;;;;;;;;;;;;;;;;;;;4,04622379;;;;;;;;;;;;;;;;;;;;;;;;;;;;;;;;;;;;;;;;;;;;;;;;;;;;;;;;;;;;;;;;;;;;;;;;296,7140056
992;[73];G450;40,58;15,835;3,73;31,275;1,69;0,185;0,745;1,505;0,92;0,27;0;0;;0;28,95;15,555;2,535;0,645;0,485;0,045;0,5;0,025;0;0;0;0;0;0,02;;;;;;;;;;;;;;;;;;;;;;;;;;;;;;;;;;;;;;;;;;;;;;;;;;;;;;;;;10,55;2,35;1,35;31,8;1,3;0,25;0;1,25;0;0;0;0;0;1;;;175;175;;;;;;2,13;;;;;1099,9;733,26;1833,16;;;0;0;56,25;0,1627;0,3464;0,49;9,15;19,49;27,613125;22,5;10;13,5;9;127,64;0;168,753125;1;100;1;40;100;;;;;28,5373515;;;32,2638785;;;;;;;;;;;;;;;;;;;;;;;;;;;;;;;4,327674645;;;;;;;;;;;;;;;;;;;;;;;;;;;;;;;;;;;;;;;;;;;;;;;;;;;;;;;;;;;;;;;;;;;;;;;;242,109168
993;[73];G475;51,215;21,5975;4,455;16,3725;1,345;0,1325;0,6875;0,7775;1,38;0,405;0;0;;0;43,425;23,3325;3,8025;0,9675;0,7275;0,0675;0,75;0,0375;0;0;0;0;0;0,03;;;;;;;;;;;;;;;;;;;;;;;;;;;;;;;;;;;;;;;;;;;;;;;;;;;;;;;;;5,275;1,175;0,675;15,9;0,65;0,125;0;0,625;0;0;0;0;0;0,5;;;87,5;262,5;;;;;;2,13;;;;;1075,44;716,97;1792,41;;;0;0;84,38;0,1627;0,3464;0,49;13,73;29,23;41,422142;33,75;10;20,25;13,5;103,96;0;165,632142;1;100;1;40;100;;;;;27,5566865;;;30,400615;;;;;;;;;;;;;;;;;;;;;;;;;;;;;;;4,102121695;;;;;;;;;;;;;;;;;;;;;;;;;;;;;;;;;;;;;;;;;;;;;;;;;;;;;;;;;;;;;;;;;;;;;;;;187,507868
994;[73];G4100;57,9;31,11;5,07;1,29;0,97;0,09;1;0,05;0;0;0;0;;0;57,9;31,11;5,07;1,29;0,97;0,09;1;0,05;0;0;0;0;0;0,04;;;;;;;;;;;;;;;;;;;;;;;;;;;;;;;;;;;;;;;;;;;;;;;;;;;;;;;;;0;0;0;0;0;0;0;0;0;0;0;0;0;0;;;0;350;;;;;;2,13;;;;;1051;700,67;1751,67;;;0;0;112,5;0,1627;0,3464;0,49;18,3;38,97;55,22625;45;10;27;18;80,28;0;162,50625;1;100;1;40;100;;;;;27,1644205;;;29,812216;;;;;;;;;;;;;;;;;;;;;;;;;;;;;;;4,08741172;;;;;;;;;;;;;;;;;;;;;;;;;;;;;;;;;;;;;;;;;;;;;;;;;;;;;;;;;;;;;;;;;;;;;;;;132,903016
995;[74];GRS1;61,85;27,36;5,18;1,47;1;0,08;0,63;0,05;1,84;0,54;0;0;;1;61,85;27,36;5,18;1,47;1;0,08;0,63;0,05;1,84;0,54;0;0;0;1;;;;;;;;;;;;;;;;;;;;;;;;;;;;;;;;;;;;;;;;;;;;;;;;;;;;;;;;;;;;;;;;;;;;;;;;;;330;;;;;;2,22;;;;;1350;727;2077;2,71;2,67;0;1,58;88;0,143;0,329;0,53;12,58;28,95;46,464;44;8;29,92;14,08;0;0;76,384;1;60;1;24;100;;;;;;;;18,2;;;;;;;;;;;;;;;;;;;;;;;;;;;;;;;;;;;;;;;;;;;;;;;;;;;;;;;;;;;;;;;;;;;;;;;;;;;;;;;;;;;;;;;;;;;;;;;;;;;;;;;92,39113333
996;[74];GTS1;61,85;27,36;5,18;1,47;1;0,08;0,63;0,05;1,84;0,54;0;0;;1;61,85;27,36;5,18;1,47;1;0,08;0,63;0,05;1,84;0,54;0;0;0;1;;;;;;;;;;;;;;;;;;;;;;;;;;;;;;;;;;;;;;;;;;;;;;;;;;;;;;;;;;;;;;;;;;;;;;;;;;330;;;;;;2,22;;;;;1350;727;2077;2,71;2,67;0;1,58;88;0,143;0,329;0,53;12,58;28,95;46,464;44;8;29,92;14,08;0;0;76,384;1;60;1;24;100;;;;;;;;18,98;;;;;;;;;;;;;;;;;;;;;;;;;;;;;;;;;;;;;;;;;;;;;;;;;;;;;;;;;;;;;;;;;;;;;;;;;;;;;;;;;;;;;;;;;;;;;;;;;;;;;;;92,39113333
997;[74];GUS1;61,85;27,36;5,18;1,47;1;0,08;0,63;0,05;1,84;0,54;0;0;;1;61,85;27,36;5,18;1,47;1;0,08;0,63;0,05;1,84;0,54;0;0;0;1;;;;;;;;;;;;;;;;;;;;;;;;;;;;;;;;;;;;;;;;;;;;;;;;;;;;;;;;;;;;;;;;;;;;;;;;;;330;;;;;;2,22;;;;;1350;727;2077;2,71;2,67;0;1,58;88;0,143;0,329;0,53;12,58;28,95;46,464;44;8;29,92;14,08;0;0;76,384;1;60;1;24;100;;;;;;;;16,5;;;;;;;;;;;;;;;;;;;;;;;;;;;;;;;;;;;;;;;;;;;;;;;;;;;;;;;;;;;;;;;;;;;;;;;;;;;;;;;;;;;;;;;;;;;;;;;;;;;;;;;92,39113333
998;[74];GRS2;61,85;27,36;5,18;1,47;1;0,08;0,63;0,05;1,84;0,54;0;0;;1;61,85;27,36;5,18;1,47;1;0,08;0,63;0,05;1,84;0,54;0;0;0;1;;;;;;;;;;;;;;;;;;;;;;;;;;;;;;;;;;;;;;;;;;;;;;;;;;;;;;;;;;;;;;;;;;;;;;;;;;330;;;;;;2,22;;;;;1350;727;2077;2,71;2,67;0;1,58;88;0,143;0,329;0,53;12,58;28,95;46,464;44;10;26,4;17,6;0;0;72,864;1;60;1;24;100;;;;;;;;20,6;;;;;;;;;;;;;;;;;;;;;;;;;;;;;;;;;;;;;;;;;;;;;;;;;;;;;;;;;;;;;;;;;;;;;;;;;;;;;;;;;;;;;;;;;;;;;;;;;;;;;;;99,13193333
999;[74];GTS2;61,85;27,36;5,18;1,47;1;0,08;0,63;0,05;1,84;0,54;0;0;;1;61,85;27,36;5,18;1,47;1;0,08;0,63;0,05;1,84;0,54;0;0;0;1;;;;;;;;;;;;;;;;;;;;;;;;;;;;;;;;;;;;;;;;;;;;;;;;;;;;;;;;;;;;;;;;;;;;;;;;;;330;;;;;;2,22;;;;;1350;727;2077;2,71;2,67;0;1,58;88;0,143;0,329;0,53;12,58;28,95;46,464;44;10;26,4;17,6;0;0;72,864;1;60;1;24;100;;;;;;;;20,8;;;;;;;;;;;;;;;;;;;;;;;;;;;;;;;;;;;;;;;;;;;;;;;;;;;;;;;;;;;;;;;;;;;;;;;;;;;;;;;;;;;;;;;;;;;;;;;;;;;;;;;99,13193333
1000;[74];GUS2;61,85;27,36;5,18;1,47;1;0,08;0,63;0,05;1,84;0,54;0;0;;1;61,85;27,36;5,18;1,47;1;0,08;0,63;0,05;1,84;0,54;0;0;0;1;;;;;;;;;;;;;;;;;;;;;;;;;;;;;;;;;;;;;;;;;;;;;;;;;;;;;;;;;;;;;;;;;;;;;;;;;;330;;;;;;2,22;;;;;1350;727;2077;2,71;2,67;0;1,58;88;0,143;0,329;0,53;12,58;28,95;46,464;44;10;26,4;17,6;0;0;72,864;1;60;1;24;100;;;;;;;;17,2;;;;;;;;;;;;;;;;;;;;;;;;;;;;;;;;;;;;;;;;;;;;;;;;;;;;;;;;;;;;;;;;;;;;;;;;;;;;;;;;;;;;;;;;;;;;;;;;;;;;;;;99,13193333
1001;[74];GRS3;61,85;27,36;5,18;1,47;1;0,08;0,63;0,05;1,84;0,54;0;0;;1;61,85;27,36;5,18;1,47;1;0,08;0,63;0,05;1,84;0,54;0;0;0;1;;;;;;;;;;;;;;;;;;;;;;;;;;;;;;;;;;;;;;;;;;;;;;;;;;;;;;;;;;;;;;;;;;;;;;;;;;330;;;;;;2,22;;;;;1350;727;2077;2,71;2,67;0;1,58;88;0,143;0,329;0,53;12,58;28,95;46,464;44;12;22,88;21,12;0;0;69,344;1;60;1;24;100;;;;;;;;24,9;;;;;;;;;;;;;;;;;;;;;;;;;;;;;;;;;;;;;;;;;;;;;;;;;;;;;;;;;;;;;;;;;;;;;;;;;;;;;;;;;;;;;;;;;;;;;;;;;;;;;;;105,8727333
1002;[74];GTS3;61,85;27,36;5,18;1,47;1;0,08;0,63;0,05;1,84;0,54;0;0;;1;61,85;27,36;5,18;1,47;1;0,08;0,63;0,05;1,84;0,54;0;0;0;1;;;;;;;;;;;;;;;;;;;;;;;;;;;;;;;;;;;;;;;;;;;;;;;;;;;;;;;;;;;;;;;;;;;;;;;;;;330;;;;;;2,22;;;;;1350;727;2077;2,71;2,67;0;1,58;88;0,143;0,329;0,53;12,58;28,95;46,464;44;12;22,88;21,12;0;0;69,344;1;60;1;24;100;;;;;;;;24,4;;;;;;;;;;;;;;;;;;;;;;;;;;;;;;;;;;;;;;;;;;;;;;;;;;;;;;;;;;;;;;;;;;;;;;;;;;;;;;;;;;;;;;;;;;;;;;;;;;;;;;;105,8727333
1003;[74];GUS3;61,85;27,36;5,18;1,47;1;0,08;0,63;0,05;1,84;0,54;0;0;;1;61,85;27,36;5,18;1,47;1;0,08;0,63;0,05;1,84;0,54;0;0;0;1;;;;;;;;;;;;;;;;;;;;;;;;;;;;;;;;;;;;;;;;;;;;;;;;;;;;;;;;;;;;;;;;;;;;;;;;;;330;;;;;;2,22;;;;;1350;727;2077;2,71;2,67;0;1,58;88;0,143;0,329;0,53;12,58;28,95;46,464;44;12;22,88;21,12;0;0;69,344;1;60;1;24;100;;;;;;;;20,1;;;;;;;;;;;;;;;;;;;;;;;;;;;;;;;;;;;;;;;;;;;;;;;;;;;;;;;;;;;;;;;;;;;;;;;;;;;;;;;;;;;;;;;;;;;;;;;;;;;;;;;105,8727333
1004;[75];Mix 1 14M;47,24543689;23,05015534;6,826796117;13,4558835;3,288194175;0,396660194;0,396660194;1,24007767;1,282582524;0,253087379;0;0,427436893;;1,232815534;36,4712233;17,58957282;5,64784466;2,357708738;0,519495146;0,266407767;0,266407767;0,799223301;1,112252427;0,253087379;0;0,019980583;;0,999029126;10,77421359;5,460582524;1,178951456;11,09817476;2,768699029;0,130252427;0,130252427;0,440854369;0,170330097;0;0;0,407456311;;0,233786408;;;;;;;;;;;;;;;;;;;;;;;;;;;;;;;;;;;;;;;;;;;;;;;;;;;;;;;;;478,3;;;343;172;;;;;;;;;;1031,3;723,8;1755,1;;;0;0;128,7142857;0,08;0,27;0,65;10,3;34,75;83,66428571;51,48571429;14;22,65371429;28,832;0;7,7;110,938;;25;;24;;150;300;;;;;;;;;;;;;;;;;30,26;;;;;;;;;;;;;;;;;;;;;;;;;;;;;;;;;;;;;;;;;;;;;;;;;;;;;;;;;;;;;;;;;;;;;;;;;;;;;;;;;;;;;;;;;;;;134,7669029
1005;[75];Mix 2 14M;47,26;23,05666667;6,83;13,43666667;3,283333333;0,396666667;0,396666667;1,24;1,283333333;0,253333333;0;0,426666667;;1,233333333;36,50666667;17,60666667;5,653333333;2,36;0,52;0,266666667;0,266666667;0,8;1,113333333;0,253333333;0;0,02;;1;10,75333333;5,45;1,176666667;11,07666667;2,763333333;0,13;0,13;0,44;0,17;0;0;0,406666667;;0,233333333;;;;;;;;;;;;;;;;;;;;;;;;;;;;;;;;;;;;;;;;;;;;;;;;;;;;;;;;;478,3;;;300;150;;;;;;;;;;1058,2;742,7;1800,9;;;0;0;128,5714286;0,08;0,27;0,65;10,29;34,71;83,57142857;51,42857143;14;22,62857143;28,8;0;6,7;110,22;;25;;24;;150;300;;;;;;;;;;;;;;;;;35,38;;;;;;;;;;;;;;;;;;;;;;;;;;;;;;;;;;;;;;;;;;;;;;;;;;;;;;;;;;;;;;;;;;;;;;;;;;;;;;;;;;;;;;;;;;;;131,6780343
1006;[75];Mix 2 12M;47,26;23,05666667;6,83;13,43666667;3,283333333;0,396666667;0,396666667;1,24;1,283333333;0,253333333;0;0,426666667;;1,233333333;36,50666667;17,60666667;5,653333333;2,36;0,52;0,266666667;0,266666667;0,8;1,113333333;0,253333333;0;0,02;;1;10,75333333;5,45;1,176666667;11,07666667;2,763333333;0,13;0,13;0,44;0,17;0;0;0,406666667;;0,233333333;;;;;;;;;;;;;;;;;;;;;;;;;;;;;;;;;;;;;;;;;;;;;;;;;;;;;;;;;478,3;;;300;150;;;;;;;;;;1058,2;742,7;1800,9;;;0;0;128,5714286;0,08;0,27;0,65;10,29;34,71;83,57142857;51,42857143;12;26,74285714;24,68571429;0;6,7;114,3342857;;25;;24;;150;300;;;;;;;;;;;;;;;;;29;;;;;;;;;;;;;;;;;;;;;;;;;;;;;;;;;;;;;;;;;;;;;;;;;;;;;;;;;;;;;;;;;;;;;;;;;;;;;;;;;;;;;;;;;;;;123,7991772
1007;[75];Mix 2 16 M;47,26;23,05666667;6,83;13,43666667;3,283333333;0,396666667;0,396666667;1,24;1,283333333;0,253333333;0;0,426666667;;1,233333333;36,50666667;17,60666667;5,653333333;2,36;0,52;0,266666667;0,266666667;0,8;1,113333333;0,253333333;0;0,02;;1;10,75333333;5,45;1,176666667;11,07666667;2,763333333;0,13;0,13;0,44;0,17;0;0;0,406666667;;0,233333333;;;;;;;;;;;;;;;;;;;;;;;;;;;;;;;;;;;;;;;;;;;;;;;;;;;;;;;;;478,3;;;300;150;;;;;;;;;;1058,2;742,7;1800,9;;;0;0;128,5714286;0,08;0,27;0,65;10,29;34,71;83,57142857;51,42857143;16;18,51428571;32,91428571;0;6,7;106,1057143;;25;;24;;150;300;;;;;;;;;;;;;;;;;31;;;;;;;;;;;;;;;;;;;;;;;;;;;;;;;;;;;;;;;;;;;;;;;;;;;;;;;;;;;;;;;;;;;;;;;;;;;;;;;;;;;;;;;;;;;;139,5568914
1008;[75];Mix 2 10 M;47,26;23,05666667;6,83;13,43666667;3,283333333;0,396666667;0,396666667;1,24;1,283333333;0,253333333;0;0,426666667;;1,233333333;36,50666667;17,60666667;5,653333333;2,36;0,52;0,266666667;0,266666667;0,8;1,113333333;0,253333333;0;0,02;;1;10,75333333;5,45;1,176666667;11,07666667;2,763333333;0,13;0,13;0,44;0,17;0;0;0,406666667;;0,233333333;;;;;;;;;;;;;;;;;;;;;;;;;;;;;;;;;;;;;;;;;;;;;;;;;;;;;;;;;478,3;;;300;150;;;;;;;;;;1058,2;742,7;1800,9;;;0;0;128,5714286;0,08;0,27;0,65;10,29;34,71;83,57142857;51,42857143;10;18,51428571;20,57142857;0;6,7;106,1057143;;25;;24;;150;300;;;;;;;;;;;;;;;;;23,814;;;;;;;;;;;;;;;;;;;;;;;;;;;;;;;;;;;;;;;;;;;;;;;;;;;;;;;;;;;;;;;;;;;;;;;;;;;;;;;;;;;;;;;;;;;;115,92032
1009;[76];GP 60ºC;31,25;14,06;2,8;33,75;7,03;0;0;0;0;0;0;0;;0;;;;;;;;;;;;;;;31,25;14,06;2,8;33,75;7,03;0;0;0;0;0;0;0;0;0;0;0;0;0;0;0;0;0;0;0;0;0;0;0;;;;;;;;;;;;;;;;;;;;;;;;;;;;;;;;;;;;;;;;;;;;;;;394;;;;;;2,61;;;2,14;1201;647;1848;2,87;2,6;0;0;113;0,147;0,294;0,56;16,61;33,22;63,167;45;8;30,6;14,4;59;5,91;156,313;0,666666667;60;;24;150;;;;60,9;66,5;;;69,28;;;;;;;;;;;;;;;;;;;;;;;;;;;;;;;;;;;;;;;;;;;;;;;;;;;;;;;;;;;;;;;;;;;;;;;;;;;;;;;;;;;;;;;;;;;;;;;;;;;;;;;123,6974222
1010;[76];GPR1 60ºC;37,45733503;12,72370558;2,565406091;30,46370558;6,373730964;0;0;0;0;0;0;0;;0;;;;;;;;;;;;;;;28,15672589;12,66827411;2,52284264;30,40926396;6,334137056;0;0;0;0;0;0;0;0;0;9,300609137;0,055431472;0,042563452;0,054441624;0,039593909;0;0;0;0;0;0;0;0;0;;;;;;;;;;;;;;;;;;;;;;;;;;;;;;;;;;;;;;;;;;;;;;;355;;;39;;;2,61;;;2,14;1201;647;1848;2,87;2,6;0;0;113;0,147;0,294;0,56;16,61;33,22;63,167;45;8;30,6;14,4;59;5,91;156,313;0,666666667;60;;24;150;;;;62,3;67,6;;;70,72;;;;;;;;;;;;;;;;;;;;;;;;;;;;;;;;;;;;;;;;;;;;;;;;;;;;;;;;;;;;;;;;;;;;;;;;;;;;;;;;;;;;;;;;;;;;;;;;;;;;;;;121,6694222
1011;[76];GPR2 60ºC;43,82383249;11,35314721;2,324796954;27,09314721;5,700634518;0;0;0;0;0;0;0;;0;;;;;;;;;;;;;;;24,98413706;11,24086294;2,23857868;26,98286802;5,620431472;0;0;0;0;0;0;0;0;0;18,83969543;0,112284264;0,086218274;0,110279188;0,080203046;0;0;0;0;0;0;0;0;0;;;;;;;;;;;;;;;;;;;;;;;;;;;;;;;;;;;;;;;;;;;;;;;315;;;79;;;2,61;;;2,14;1201;647;1848;2,87;2,6;0;0;113;0,147;0,294;0,56;16,61;33,22;63,167;45;8;30,6;14,4;59;5,91;156,313;0,666666667;60;;24;150;;;;44,72;46,32;;;51,46;;;;;;;;;;;;;;;;;;;;;;;;;;;;;;;;;;;;;;;;;;;;;;;;;;;;;;;;;;;;;;;;;;;;;;;;;;;;;;;;;;;;;;;;;;;;;;;;;;;;;;;119,5894222
1012;[76];GPR3 60ºC;50,03116751;10,01685279;2,090203046;23,80685279;5,044365482;0;0;0;0;0;0;0;;0;;;;;;;;;;;;;;;21,89086294;9,849137056;1,96142132;23,64213198;4,924568528;0;0;0;0;0;0;0;0;0;28,14030457;0,167715736;0,128781726;0,164720812;0,119796954;0;0;0;0;0;0;0;0;0;;;;;;;;;;;;;;;;;;;;;;;;;;;;;;;;;;;;;;;;;;;;;;;276;;;118;;;2,61;;;2,14;1201;647;1848;2,87;2,6;0;0;113;0,147;0,294;0,56;16,61;33,22;63,167;45;8;30,6;14,4;59;5,91;156,313;0,666666667;60;;24;150;;;;19,24;20,48;;;24,52;;;;;;;;;;;;;;;;;;;;;;;;;;;;;;;;;;;;;;;;;;;;;;;;;;;;;;;;;;;;;;;;;;;;;;;;;;;;;;;;;;;;;;;;;;;;;;;;;;;;;;;117,5614222
1013;[76];GP 90ºC;31,25;14,06;2,8;33,75;7,03;0;0;0;0;0;0;0;;0;;;;;;;;;;;;;;;31,25;14,06;2,8;33,75;7,03;0;0;0;0;0;0;0;0;0;0;0;0;0;0;0;0;0;0;0;0;0;0;0;;;;;;;;;;;;;;;;;;;;;;;;;;;;;;;;;;;;;;;;;;;;;;;394;;;;;;2,61;;;2,14;1201;647;1848;2,87;2,6;0;0;113;0,147;0,294;0,56;16,61;33,22;63,167;45;8;30,6;14,4;59;5,91;156,313;0,666666667;90;;24;150;;;;63,04;66,19;;;71,63;;;;;;;;;;;;;;;;;;;;;;;;;;;;;;;;;;;;;;;;;;;;;;;;;;;;;;;;;;;;;;;;;;;;;;;;;;;;;;;;;;;;;;;;;;;;;;;;;;;;;;;136,5307556
1014;[76];GPR1 90ºC;37,45733503;12,72370558;2,565406091;30,46370558;6,373730964;0;0;0;0;0;0;0;;0;;;;;;;;;;;;;;;28,15672589;12,66827411;2,52284264;30,40926396;6,334137056;0;0;0;0;0;0;0;0;0;9,300609137;0,055431472;0,042563452;0,054441624;0,039593909;0;0;0;0;0;0;0;0;0;;;;;;;;;;;;;;;;;;;;;;;;;;;;;;;;;;;;;;;;;;;;;;;355;;;39;;;2,61;;;2,14;1201;647;1848;2,87;2,6;0;0;113;0,147;0,294;0,56;16,61;33,22;63,167;45;8;30,6;14,4;59;5,91;156,313;0,666666667;90;;24;150;;;;64,53;67,45;;;72,34;;;;;;;;;;;;;;;;;;;;;;;;;;;;;;;;;;;;;;;;;;;;;;;;;;;;;;;;;;;;;;;;;;;;;;;;;;;;;;;;;;;;;;;;;;;;;;;;;;;;;;;134,5027556
1015;[76];GPR2 90ºC;43,82383249;11,35314721;2,324796954;27,09314721;5,700634518;0;0;0;0;0;0;0;;0;;;;;;;;;;;;;;;24,98413706;11,24086294;2,23857868;26,98286802;5,620431472;0;0;0;0;0;0;0;0;0;18,83969543;0,112284264;0,086218274;0,110279188;0,080203046;0;0;0;0;0;0;0;0;0;;;;;;;;;;;;;;;;;;;;;;;;;;;;;;;;;;;;;;;;;;;;;;;315;;;79;;;2,61;;;2,14;1201;647;1848;2,87;2,6;0;0;113;0,147;0,294;0,56;16,61;33,22;63,167;45;8;30,6;14,4;59;5,91;156,313;0,666666667;90;;24;150;;;;42,7;47,2;;;52,66;;;;;;;;;;;;;;;;;;;;;;;;;;;;;;;;;;;;;;;;;;;;;;;;;;;;;;;;;;;;;;;;;;;;;;;;;;;;;;;;;;;;;;;;;;;;;;;;;;;;;;;132,4227556
1016;[76];GPR3 90ºC;50,03116751;10,01685279;2,090203046;23,80685279;5,044365482;0;0;0;0;0;0;0;;0;;;;;;;;;;;;;;;21,89086294;9,849137056;1,96142132;23,64213198;4,924568528;0;0;0;0;0;0;0;0;0;28,14030457;0,167715736;0,128781726;0,164720812;0,119796954;0;0;0;0;0;0;0;0;0;;;;;;;;;;;;;;;;;;;;;;;;;;;;;;;;;;;;;;;;;;;;;;;276;;;118;;;2,61;;;2,14;1201;647;1848;2,87;2,6;0;0;113;0,147;0,294;0,56;16,61;33,22;63,167;45;8;30,6;14,4;59;5,91;156,313;0,666666667;90;;24;150;;;;10,4;12,9;;;16,1;;;;;;;;;;;;;;;;;;;;;;;;;;;;;;;;;;;;;;;;;;;;;;;;;;;;;;;;;;;;;;;;;;;;;;;;;;;;;;;;;;;;;;;;;;;;;;;;;;;;;;;130,3947556
1017;[76];GP 25ºC;31,25;14,06;2,8;33,75;7,03;0;0;0;0;0;0;0;;0;;;;;;;;;;;;;;;31,25;14,06;2,8;33,75;7,03;0;0;0;0;0;0;0;0;0;0;0;0;0;0;0;0;0;0;0;0;0;0;0;;;;;;;;;;;;;;;;;;;;;;;;;;;;;;;;;;;;;;;;;;;;;;;394;;;;;;2,61;;;2,14;1201;647;1848;2,87;2,6;0;0;113;0,147;0,294;0,56;16,61;33,22;63,167;45;8;30,6;14,4;59;5,91;156,313;;25;;24;150;;;;44,67;47,16;;;52,79;;55;;;;;;;;;;;;;;;;;;;;;;;;;6,16;6,43;;;6,74;;;;;;;;;;;;;;;;;;;;;;;;;;;;;;;;;;;;;;;;;;;;;;;;;;;;;;;;;;;;;;;15,6658;;;;;;;;;108,7252
1018;[76];GPR1 25ºC;37,45733503;12,72370558;2,565406091;30,46370558;6,373730964;0;0;0;0;0;0;0;;0;;;;;;;;;;;;;;;28,15672589;12,66827411;2,52284264;30,40926396;6,334137056;0;0;0;0;0;0;0;0;0;9,300609137;0,055431472;0,042563452;0,054441624;0,039593909;0;0;0;0;0;0;0;0;0;;;;;;;;;;;;;;;;;;;;;;;;;;;;;;;;;;;;;;;;;;;;;;;355;;;39;;;2,61;;;2,14;1201;647;1848;2,87;2,6;0;0;113;0,147;0,294;0,56;16,61;33,22;63,167;45;8;30,6;14,4;59;5,91;156,313;;25;;24;150;;;;42,38;44,25;;;48,44;;50;;;;;;;;;;;;;;;;;;;;;;;;;6,47;6,69;;;6,92;;;;;;;;;;;;;;;;;;;;;;;;;;;;;;;;;;;;;;;;;;;;;;;;;;;;;;;;;;;;;;;10,5498;;;;;;;;;106,6972
1019;[76];GPR2 25ºC;43,82383249;11,35314721;2,324796954;27,09314721;5,700634518;0;0;0;0;0;0;0;;0;;;;;;;;;;;;;;;24,98413706;11,24086294;2,23857868;26,98286802;5,620431472;0;0;0;0;0;0;0;0;0;18,83969543;0,112284264;0,086218274;0,110279188;0,080203046;0;0;0;0;0;0;0;0;0;;;;;;;;;;;;;;;;;;;;;;;;;;;;;;;;;;;;;;;;;;;;;;;315;;;79;;;2,61;;;2,14;1201;647;1848;2,87;2,6;0;0;113;0,147;0,294;0,56;16,61;33,22;63,167;45;8;30,6;14,4;59;5,91;156,313;;25;;24;150;;;;12,89;14,73;;;18,67;;19;;;;;;;;;;;;;;;;;;;;;;;;;3,72;3,94;;;4,26;;;;;;;;;;;;;;;;;;;;;;;;;;;;;;;;;;;;;;;;;;;;;;;;;;;;;;;;;;;;;;;10,9268;;;;;;;;;104,6172
1020;[76];GPR3 25ºC;50,03116751;10,01685279;2,090203046;23,80685279;5,044365482;0;0;0;0;0;0;0;;0;;;;;;;;;;;;;;;21,89086294;9,849137056;1,96142132;23,64213198;4,924568528;0;0;0;0;0;0;0;0;0;28,14030457;0,167715736;0,128781726;0,164720812;0,119796954;0;0;0;0;0;0;0;0;0;;;;;;;;;;;;;;;;;;;;;;;;;;;;;;;;;;;;;;;;;;;;;;;276;;;118;;;2,61;;;2,14;1201;647;1848;2,87;2,6;0;0;113;0,147;0,294;0,56;16,61;33,22;63,167;45;8;30,6;14,4;59;5,91;156,313;;25;;24;150;;;;9,41;11,33;;;15,11;;16;;;;;;;;;;;;;;;;;;;;;;;;;0,81;0,89;;;1,12;;;;;;;;;;;;;;;;;;;;;;;;;;;;;;;;;;;;;;;;;;;;;;;;;;;;;;;;;;;;;;;13,5821;;;;;;;;;102,5892
1021;[77];C1;39,80645914;17,99521401;5,627159533;18,86428016;3,578365759;0,954124514;2,823540856;1,244669261;0,89770428;0,101867704;0,052023346;0,234357977;;3,101089494;28,03159533;13,49447471;5,482879377;1,342256809;0,796964981;0,533307393;2,450817121;0,539299611;0,629182879;0,101867704;0,023968872;0,029961089;0;2,13922179;11,77486381;4,5007393;0,144280156;17,52202335;2,781400778;0,420817121;0,372723735;0,70536965;0,268521401;0;0,028054475;0,204396887;0;0,961867704;;;;;;;;;;;;;;;;;;;;;;;;;;;;;;;;;;;;;;;;;;;;;;;;;;;;;;;;;;;;308;206;;;;;2,42;2,92;;;;935;615;1550;2,77;2,69;0;0;121;0,128;0,255;0,62;15,49;30,86;74,657;99;10;59,4;39,6;75;0;209,057;;25;;24;100;;;12,2;;41,8;;;61,8;;;;;;;;;;;;;;;;;;;;;;;;;;;;;;;;;;;;;;;;;;;;;;;;;;;;;;;;;;;;;;;;;;;;;;;;;;;;;;;;;;;;;;;;;;;;;;;;;;;280;;;;138,778
1022;[77];C3;39,82;18,004;5,634;18,832;3,574;0,954;2,826;1,244;0,898;0,102;0,052;0,234;;3,102;28,068;13,512;5,49;1,344;0,798;0,534;2,454;0,54;0,63;0,102;0,024;0,03;0;2,142;11,752;4,492;0,144;17,488;2,776;0,42;0,372;0,704;0,268;0;0,028;0,204;0;0,96;;;;;;;;;;;;;;;;;;;;;;;;;;;;;;;;;;;;;;;;;;;;;;;;;;;;;;;;;;;;270;180;;;;;2,42;2,92;;;;1030;670;1700;2,77;2,69;0;0;106;0,128;0,255;0,62;13,57;27,03;65,402;87;10;52,2;34,8;65;0;182,602;;25;;24;100;;;14,6;;49;;;70,4;;;;;;;;;;;;;;;;;;;;;;;;;;;;;;;;;;;;;;;;;;;;;;;;;;;;;;;;;;;;;;;;;;;;;;;;;;;;;;;;;;;;;;;;;;;;;;;;;;;280;;;;123,402
1023;[77];C4;39,82;18,004;5,634;18,832;3,574;0,954;2,826;1,244;0,898;0,102;0,052;0,234;;3,102;28,068;13,512;5,49;1,344;0,798;0,534;2,454;0,54;0,63;0,102;0,024;0,03;0;2,142;11,752;4,492;0,144;17,488;2,776;0,42;0,372;0,704;0,268;0;0,028;0,204;0;0,96;;;;;;;;;;;;;;;;;;;;;;;;;;;;;;;;;;;;;;;;;;;;;;;;;;;;;;;;;;;;240;160;;;;;2,42;2,92;;;;1110;720;1830;2,77;2,69;0;0;94;0,128;0,255;0,62;12,03;23,97;57,998;77;10;46,2;30,8;55;0;159,198;;25;;24;100;;;8,2;;44,9;;;69,1;;;;;;;;;;;;;;;;;;;;;;;;;;;;;;;;;;;;;;;;;;;;;;;;;;;;;;;;;;;;;;;;;;;;;;;;;;;;;;;;;;;;;;;;;;;;;;;;;;;220;;;;110,886
1024;[77];C5;39,82;18,004;5,634;18,832;3,574;0,954;2,826;1,244;0,898;0,102;0,052;0,234;;3,102;28,068;13,512;5,49;1,344;0,798;0,534;2,454;0,54;0,63;0,102;0,024;0,03;0;2,142;11,752;4,492;0,144;17,488;2,776;0,42;0,372;0,704;0,268;0;0,028;0,204;0;0,96;;;;;;;;;;;;;;;;;;;;;;;;;;;;;;;;;;;;;;;;;;;;;;;;;;;;;;;;;;;;210;140;;;;;2,42;2,92;;;;1170;760;1930;2,77;2,69;0;0;82;0,128;0,255;0,62;10,5;20,91;50,594;68;10;40,8;27,2;50;0;141,394;;25;;24;100;;;2,8;;35,1;;;;;;;;;;;;;;;;;;;;;;;;;;;;;;;;;;;;;;;;;;;;;;;;;;;;;;;;;;;;;;;;;;;;;;;;;;;;;;;;;;;;;;;;;;;;;;;;;;;;;;10;;;;98,992
1025;[77];C6;39,82;18,004;5,634;18,832;3,574;0,954;2,826;1,244;0,898;0,102;0,052;0,234;;3,102;28,068;13,512;5,49;1,344;0,798;0,534;2,454;0,54;0,63;0,102;0,024;0,03;0;2,142;11,752;4,492;0,144;17,488;2,776;0,42;0,372;0,704;0,268;0;0,028;0,204;0;0,96;;;;;;;;;;;;;;;;;;;;;;;;;;;;;;;;;;;;;;;;;;;;;;;;;;;;;;;;;;;;210;140;;;;;2,42;2,92;;;;1155;750;1905;2,77;2,69;0;0;82;0,128;0,255;0,62;10,5;20,91;50,594;68;10;40,8;27,2;60;0;151,394;;25;;24;100;;;4;;38,5;;;60,4;;;;;;;;;;;;;;;;;;;;;;;;;;;;;;;;;;;;;;;;;;;;;;;;;;;;;;;;;;;;;;;;;;;;;;;;;;;;;;;;;;;;;;;;;;;;;;;;;;;35;;;;98,872
1026;[77];C7;39,82;18,004;5,634;18,832;3,574;0,954;2,826;1,244;0,898;0,102;0,052;0,234;;3,102;28,068;13,512;5,49;1,344;0,798;0,534;2,454;0,54;0,63;0,102;0,024;0,03;0;2,142;11,752;4,492;0,144;17,488;2,776;0,42;0,372;0,704;0,268;0;0,028;0,204;0;0,96;;;;;;;;;;;;;;;;;;;;;;;;;;;;;;;;;;;;;;;;;;;;;;;;;;;;;;;;;;;;240;160;;;;;2,42;2,92;;;;1070;710;1780;2,77;2,69;0;0;94;0,128;0,255;0,62;12,03;23,97;57,998;77;10;46,2;30,8;70;0;174,198;;25;;24;100;;;14,7;;42,3;;;66,7;;;;;;;;;;;;;;;;;;;;;;;;;;;;;;;;;;;;;;;;;;;;;;;;;;;;;;;;;;;;;;;;;;;;;;;;;;;;;;;;;;;;;;;;;;;;;;;;;;;260;;;;110,646
1027;[77];C8;39,82;18,004;5,634;18,832;3,574;0,954;2,826;1,244;0,898;0,102;0,052;0,234;;3,102;28,068;13,512;5,49;1,344;0,798;0,534;2,454;0,54;0,63;0,102;0,024;0,03;0;2,142;11,752;4,492;0,144;17,488;2,776;0,42;0,372;0,704;0,268;0;0,028;0,204;0;0,96;;;;;;;;;;;;;;;;;;;;;;;;;;;;;;;;;;;;;;;;;;;;;;;;;;;;;;;;;;;;270;180;;;;;2,42;2,92;;;;1050;690;1740;2,77;2,69;0;0;106;0,128;0,255;0,62;13,57;27,03;65,402;87;10;52,2;34,8;50;0;167,602;;25;;24;100;;;15,3;;47;;;72,3;;;;;;;;;;;;;;;;;;;;;;;;;;;;;;;;;;;;;;;;;;;;;;;;;;;;;;;;;;;;;;;;;;;;;;;;;;;;;;;;;;;;;;;;;;;;;;;;;;;190;;;;123,594
1028;[77];C10;39,82;18,004;5,634;18,832;3,574;0,954;2,826;1,244;0,898;0,102;0,052;0,234;;3,102;28,068;13,512;5,49;1,344;0,798;0,534;2,454;0,54;0,63;0,102;0,024;0,03;0;2,142;11,752;4,492;0,144;17,488;2,776;0,42;0,372;0,704;0,268;0;0,028;0,204;0;0,96;;;;;;;;;;;;;;;;;;;;;;;;;;;;;;;;;;;;;;;;;;;;;;;;;;;;;;;;;;;;210;140;;;;;2,42;2,92;;;;1120;730;1850;2,77;2,69;0;0;83;0,128;0,255;0,62;10,62;21,17;51,211;67;10;40,2;26,8;80;0;171,411;;25;;24;100;;;3,4;;33,2;;;56,1;;;;;;;;;;;;;;;;;;;;;;;;;;;;;;;;;;;;;;;;;;;;;;;;;;;;;;;;;;;;;;;;;;;;;;;;;;;;;;;;;;;;;;;;;;;;;;;;;;;155;;;;98,202
1029;[77];C12;39,82874372;18,00967337;5,638417085;18,81115578;3,571180905;0,953919598;2,82758794;1,243567839;0,898190955;0,102085427;0,051984925;0,233768844;;3,10258794;28,09150754;13,52331658;5,49459799;1,345125628;0,798668342;0,534447236;2,456055276;0,540452261;0,630527638;0,102085427;0,024020101;0,030025126;0;2,14379397;11,73723618;4,486356784;0,143819095;17,46603015;2,772512563;0,419472362;0,371532663;0,703115578;0,267663317;0;0,027964824;0,203743719;0;0,95879397;;;;;;;;;;;;;;;;;;;;;;;;;;;;;;;;;;;;;;;;;;;;;;;;;;;;;;;;;;;;239;159;;;;;2,42;2,92;;;;1111;721;1832;2,77;2,69;0;0;94;0,128;0,255;0,62;12,03;23,97;57,998;77;10;46,2;30,8;52;0;156,198;;25;;24;100;;;12,6;;40,1;;;60,6;;;;;;;;;;;;;;;;;;;;;;;;;;;;;;;;;;;;;;;;;;;;;;;;;;;;;;;;;;;;;;;;;;;;;;;;;;;;;;;;;;;;;;;;;;;;;;;;;;;180;;;;110,8396
1030;[77];C13;39,82908616;18,00989556;5,638590078;18,81033943;3,571070496;0,953916449;2,827650131;1,243550914;0,898198433;0,102088773;0,051984334;0,233759791;;3,102610966;28,0924282;13,52375979;5,494778068;1,345169713;0,798694517;0,534464752;2,45613577;0,540469974;0,630548303;0,102088773;0,024020888;0,03002611;0;2,14386423;11,73665796;4,48613577;0,14381201;17,46516971;2,772375979;0,419451697;0,37151436;0,70308094;0,267650131;0;0,027963446;0,203733681;0;0,958746736;;;;;;;;;;;;;;;;;;;;;;;;;;;;;;;;;;;;;;;;;;;;;;;;;;;;;;;;;;;;230;153;;;;;2,42;2,92;;;;1111;721;1832;2,77;2,69;0;0;90;0,128;0,255;0,62;11,52;22,95;55,53;74;10;44,4;29,6;63;0;162,93;;25;;24;100;;;7,9;;36,9;;;58,6;;;;;;;;;;;;;;;;;;;;;;;;;;;;;;;;;;;;;;;;;;;;;;;;;;;;;;;;;;;;;;;;;;;;;;;;;;;;;;;;;;;;;;;;;;;;;;;;;;;215;;;;106,7536
1031;[77];C14;39,82920635;18,00997354;5,638650794;18,81005291;3,571031746;0,953915344;2,827671958;1,243544974;0,898201058;0,102089947;0,051984127;0,233756614;;3,102619048;28,09275132;13,52391534;5,49484127;1,345185185;0,798703704;0,534470899;2,456164021;0,54047619;0,630555556;0,102089947;0,024021164;0,030026455;0;2,143888889;11,73645503;4,486058201;0,143809524;17,46486772;2,772328042;0,419444444;0,371507937;0,703068783;0,267645503;0;0,027962963;0,203730159;0;0,958730159;;;;;;;;;;;;;;;;;;;;;;;;;;;;;;;;;;;;;;;;;;;;;;;;;;;;;;;;;;;;227;151;;;;;2,42;2,92;;;;1111;721;1832;2,77;2,69;0;0;89;0,128;0,255;0,62;11,39;22,7;54,913;73;10;43,8;29,2;66;0;164,713;;25;;24;100;;;8,7;;38,4;;;60,9;;;;;;;;;;;;;;;;;;;;;;;;;;;;;;;;;;;;;;;;;;;;;;;;;;;;;;;;;;;;;;;;;;;;;;;;;;;;;;;;;;;;;;;;;;;;;;;;;;;230;;;;105,5116
1032;[77];C15;39,82958678;18,01022039;5,638842975;18,80914601;3,570909091;0,953911846;2,827741047;1,243526171;0,898209366;0,102093664;0,051983471;0,233746556;;3,102644628;28,0937741;13,52440771;5,495041322;1,34523416;0,798732782;0,534490358;2,456253444;0,540495868;0,630578512;0,102093664;0,024022039;0,030027548;0;2,143966942;11,73581267;4,485812672;0,143801653;17,46391185;2,772176309;0,419421488;0,371487603;0,703030303;0,267630854;0;0,027961433;0,203719008;0;0,958677686;;;;;;;;;;;;;;;;;;;;;;;;;;;;;;;;;;;;;;;;;;;;;;;;;;;;;;;;;;;;218;145;;;;;2,42;2,92;;;;1111;721;1832;2,77;2,69;0;0;86;0,128;0,255;0,62;11,01;21,93;53,062;70;10;42;28;76;0;171,062;;25;;24;100;;;11,6;;33,3;;;51,2;;;;;;;;;;;;;;;;;;;;;;;;;;;;;;;;;;;;;;;;;;;;;;;;;;;;;;;;;;;;;;;;;;;;;;;;;;;;;;;;;;;;;;;;;;;;;;;;;;;200;;;;101,7856
1033;[77];C16;39,82;18,004;5,634;18,832;3,574;0,954;2,826;1,244;0,898;0,102;0,052;0,234;;3,102;28,068;13,512;5,49;1,344;0,798;0,534;2,454;0,54;0,63;0,102;0,024;0,03;0;2,142;11,752;4,492;0,144;17,488;2,776;0,42;0,372;0,704;0,268;0;0,028;0,204;0;0,96;;;;;;;;;;;;;;;;;;;;;;;;;;;;;;;;;;;;;;;;;;;;;;;;;;;;;;;;;;;;219;146;;;;;2,42;2,92;;;;1145;742;1887;2,77;2,69;0;0;86;0,128;0,255;0,62;11,01;21,93;53,062;70;10;42;28;56;0;151,062;;25;;24;100;;;10,7;;41,1;;;58,4;;;;;;;;;;;;;;;;;;;;;;;;;;;;;;;;;;;;;;;;;;;;;;;;;;;;;;;;;;;;;;;;;;;;;;;;;;;;;;;;;;;;;;;;;;;;;;;;;;;15;;;;102,1056
1034;[77];C17;39,82;18,004;5,634;18,832;3,574;0,954;2,826;1,244;0,898;0,102;0,052;0,234;;3,102;28,068;13,512;5,49;1,344;0,798;0,534;2,454;0,54;0,63;0,102;0,024;0,03;0;2,142;11,752;4,492;0,144;17,488;2,776;0,42;0,372;0,704;0,268;0;0,028;0,204;0;0,96;;;;;;;;;;;;;;;;;;;;;;;;;;;;;;;;;;;;;;;;;;;;;;;;;;;;;;;;;;;;216;144;;;;;2,42;2,92;;;;1145;742;1887;2,77;2,69;0;0;85;0,128;0,255;0,62;10,88;21,68;52,445;69;10;41,4;27,6;59;0;152,845;;25;;24;100;;;9,5;;41,6;;;56,1;;;;;;;;;;;;;;;;;;;;;;;;;;;;;;;;;;;;;;;;;;;;;;;;;;;;;;;;;;;;;;;;;;;;;;;;;;;;;;;;;;;;;;;;;;;;;;;;;;;95;;;;100,8636
1035;[77];C18;39,82;18,004;5,634;18,832;3,574;0,954;2,826;1,244;0,898;0,102;0,052;0,234;;3,102;28,068;13,512;5,49;1,344;0,798;0,534;2,454;0,54;0,63;0,102;0,024;0,03;0;2,142;11,752;4,492;0,144;17,488;2,776;0,42;0,372;0,704;0,268;0;0,028;0,204;0;0,96;;;;;;;;;;;;;;;;;;;;;;;;;;;;;;;;;;;;;;;;;;;;;;;;;;;;;;;;;;;;213;142;;;;;2,42;2,92;;;;1145;742;1887;2,77;2,69;0;0;84;0,128;0,255;0,62;10,75;21,42;51,828;69;10;41,4;27,6;62;0;155,228;;25;;24;100;;;9,8;;37,4;;;56,3;;;;;;;;;;;;;;;;;;;;;;;;;;;;;;;;;;;;;;;;;;;;;;;;;;;;;;;;;;;;;;;;;;;;;;;;;;;;;;;;;;;;;;;;;;;;;;;;;;;150;;;;100,3876
1036;[77];C19;39,83;18,01048851;5,639051724;18,80816092;3,570775862;0,953908046;2,827816092;1,243505747;0,898218391;0,102097701;0,051982759;0,233735632;;3,102672414;28,09488506;13,52494253;5,495258621;1,345287356;0,798764368;0,534511494;2,456350575;0,540517241;0,630603448;0,102097701;0,024022989;0,030028736;0;2,144051724;11,73511494;4,485545977;0,143793103;17,46287356;2,772011494;0,419396552;0,371465517;0,702988506;0,267614943;0;0,02795977;0,203706897;0;0,95862069;;;;;;;;;;;;;;;;;;;;;;;;;;;;;;;;;;;;;;;;;;;;;;;;;;;;;;;;;;;;209;139;;;;;2,42;2,92;;;;1160;753;1913;2,77;2,69;0;0;82;0,128;0,255;0,62;10,5;20,91;50,594;67;10;40,2;26,8;57;0;147,794;;25;;24;100;;;12,8;;39,8;;;56,8;;;;;;;;;;;;;;;;;;;;;;;;;;;;;;;;;;;;;;;;;;;;;;;;;;;;;;;;;;;;;;;;;;;;;;;;;;;;;;;;;;;;;;;;;;;;;;;;;;;55;;;;98,0884
1037;[77];C20;39,79946903;17,99067847;5,623628319;18,88094395;3,580619469;0,954188791;2,822271386;1,245014749;0,897551622;0,10179941;0,052035398;0,234542773;;3,100619469;28,01280236;13,48542773;5,47920354;1,341356932;0,796430678;0,532949853;2,449174041;0,538938053;0,628761062;0,10179941;0,023952802;0,029941003;0;2,137787611;11,78666667;4,505250737;0,144424779;17,53958702;2,784188791;0,421238938;0,373097345;0,706076696;0,26879056;0;0,028082596;0,20460177;0;0,962831858;;;;;;;;;;;;;;;;;;;;;;;;;;;;;;;;;;;;;;;;;;;;;;;;;;;;;;;;;;;;203;136;;;;;2,42;2,92;;;;1160;753;1913;2,77;2,69;0;0;80;0,128;0,255;0,62;10,24;20,4;49,36;65;10;39;26;63;0;151,36;;25;;24;100;;;9,3;;37;;;55,6;;;;;;;;;;;;;;;;;;;;;;;;;;;;;;;;;;;;;;;;;;;;;;;;;;;;;;;;;;;;;;;;;;;;;;;;;;;;;;;;;;;;;;;;;;;;;;;;;;;100;;;;95,6564
1038;[77];C21;39,82;18,004;5,634;18,832;3,574;0,954;2,826;1,244;0,898;0,102;0,052;0,234;;3,102;28,068;13,512;5,49;1,344;0,798;0,534;2,454;0,54;0,63;0,102;0,024;0,03;0;2,142;11,752;4,492;0,144;17,488;2,776;0,42;0,372;0,704;0,268;0;0,028;0,204;0;0,96;;;;;;;;;;;;;;;;;;;;;;;;;;;;;;;;;;;;;;;;;;;;;;;;;;;;;;;;;;;;198;132;;;;;2,42;2,92;;;;1160;753;1913;2,77;2,69;0;0;78;0,128;0,255;0,62;9,98;19,89;48,126;64;10;38,4;25,6;69;0;155,526;;25;;24;100;;;1,3;;22,3;;;36,2;;;;;;;;;;;;;;;;;;;;;;;;;;;;;;;;;;;;;;;;;;;;;;;;;;;;;;;;;;;;;;;;;;;;;;;;;;;;;;;;;;;;;;;;;;;;;;;;;;;220;;;;93,9424
1039;[78];Gladstone FA;47,87;28;14,09;3,81;0,93;0,41;0,62;0,27;1,99;1,81;0;0;0,21;0,43;47,87;28;14,09;3,81;0,93;0,41;0,62;0,27;1,99;1,81;0;0,21;0;0,43;;;;;;;;;;;;;;;;;;;;;;;;;;;;;;;;;;;;;;;;;;;;;;;;;;;;;;;;;;;;;;;;;;;;;;;2363;2,26;;416;;;;;;2,26;;;;;927;699;1626;2,6;2,5;0;1,53;292;0,147;0,294;0,56;42,92;85,85;163,228;65;15;26;39;8;0;197,228;1;80;1;24;;100;200;;;;;;;;;;;;;;;;;;;;;82,5;;86,5;;87,4;;;;;;;;;;;;4,26;;4,67;;4,72;;;;;22,7;;23,3;;29;;;;;;;;;;;;;;;;;;;;;;;;;;;;;;;;;;;;;;;;;;;;;;;;;;;;;;;;735;;;224,5654667
1040;[78];Pt. Augusta FA;49,37;31,25;4,47;4,8;1,28;1,3;2,21;0,24;2,94;1,65;0;0;0,04;0,51;49,37;31,25;4,47;4,8;1,28;1,3;2,21;0,24;2,94;1,65;0;0,04;0;0,51;;;;;;;;;;;;;;;;;;;;;;;;;;;;;;;;;;;;;;;;;;;;;;;;;;;;;;;;;;;;;;;;;;;;;;;1228;2,23;;416;;;;;;2,23;;;;;927;699;1626;2,6;2,5;0;1,53;292;0,147;0,294;0,56;42,92;85,85;163,228;65;15;26;39;8;0;197,228;1;80;1;24;;100;200;;;;;;;;;;;;;;;;;;;;;36,9;;45,6;;47;;;;;;;;;;;;2,49;;3,41;;3,71;;;;;13,4;;14,5;;17;;;;;;;;;;;;;;;;;;;;;;;;;;;;;;;;;;;;;;;;;;;;;;;;;;;;;;;;550;;;224,5654667
1041;[78];Collie FA;53,82;29,95;9,24;1,03;0,58;0,75;0,79;0,34;2,19;1,28;0;0;0,04;0,63;53,82;29,95;9,24;1,03;0,58;0,75;0,79;0,34;2,19;1,28;0;0,04;0;0,63;;;;;;;;;;;;;;;;;;;;;;;;;;;;;;;;;;;;;;;;;;;;;;;;;;;;;;;;;;;;;;;;;;;;;;;1876;2,08;;420;;;;;;2,08;;;;;936;706;1644;2,6;2,5;0;1,53;241;0,147;0,294;0,56;35,43;70,85;134,719;92;15;36,8;55,2;15;0;186,519;1;80;1;24;;100;200;;;;;;;;;;;;;;;;;;;;;29,6;;36,5;;42,8;;;;;;;;;;;;1,6;;2,32;;2,9;;;;;8,5;;10,3;;20,9;;;;;;;;;;;;;;;;;;;;;;;;;;;;;;;;;;;;;;;;;;;;;;;;;;;;;;;;450;;;237,3308667
1042;[78];Tarong FA;75,66;19;1,38;0,3;0;0,15;0,63;0,03;1,83;1;0;0;0,02;1,16;75,66;19;1,38;0,3;0;0,15;0,63;0,03;1,83;1;0;0,02;0;1,16;;;;;;;;;;;;;;;;;;;;;;;;;;;;;;;;;;;;;;;;;;;;;;;;;;;;;;;;;;;;;;;;;;;;;;;1095;2,42;;412;;;;;;2,42;;;;;918;693;1611;2,6;2,5;0;1,53;342;0,147;0,294;0,56;50,27;100,55;191,178;32;15;12,8;19,2;0;0;203,978;1;80;1;24;;100;200;;;;;;;;;;;;;;;;;;;;;24,9;;27,7;;28,7;;;;;;;;;;;;1,15;;1,3;;1,86;;;;;8,2;;9,7;;10,3;;;;;;;;;;;;;;;;;;;;;;;;;;;;;;;;;;;;;;;;;;;;;;;;;;;;;;;;350;;;204,5604667
1043;[79];TM1;32,4;14,96;0,83;40,7;5,99;0,42;0,29;2,74;0,84;0,38;0;0,4;;0;0;0;0;0;0;0;0;0;0;0;0;0;0;0;32,4;14,96;0,83;40,7;5,99;0,42;0,29;2,74;0,84;0,38;0;0,4;0;0;;;;;;;;;;;;;;;0;0;0;0;0;0;0;0;0;0;0;0;0;0;0;0;0;0;0;0;0;0;0;0;0;0;0;0;;;;;;;;;;;;;;;;;;;400;;;;;;;;;;1208;650;1858;;;0;1,53;84;0,147;0,294;0,56;12,35;24,7;46,956;56;10;33,6;22,4;48;20;140,556;;25;;24;;100;200;;;;;;;;;;;;;;;;;40,89;;;;46,75;;;;;;;;;;;;;;;;;;;;;;;;;;;;;;;;;;;;;;;;;;;;;;;;;;;;;;;;;;;;;;;;;;;;;;;;;;;;;;;;;;;;;;;;140,4544
