Repository: Yuanhao-Xu/DA

al_mian_xgb.py: Main program for running the active learning framework.
DataProcessor.py: This file is used to select the datasets to be tested.
alstr_XX.py: Classes for all query strategies.
G_Dataset: Contains all synthetic datasets and the dataset generator.
Dataset: Contains all real-world datasets.
xgb_res: Contains the results of the active learning performance of all strategies on all datasets.
Sec6_2_al_main_viz.py + Sec6_2_plot_distribution.py + Sec6_2_concrete_LL4AL_vs_EGAL_viz: Visualizations in Section 6.2 that compare the sample selection process.
Sec_4_1_dataset_analysis.py + Dataset_Analysis_Reports: Scripts and reports for dataset analysis.

File: Dataset/AAC/data.csv (part 15 of 22)
ylinder (MPa);365-d fst-cylinder (MPa);3-d Ec (MPa);7-d Ec (MPa);14-d Ec (MPa);21-d Ec (MPa);28-d Ec (MPa);56-d Ec (MPa);90-d Ec (MPa);180-d Ec (MPa) ;365-d Ec (MPa);3-d WA (%);7-d WA (%);14-d WA (%);21-d WA (%);28-d WA (%);56-d WA (%);90-d WA (%);180-d WA (%);365-d WA (%);3-d Porosity/AVPV (%);7-d Porosity/AVPV (%);14-d Porosity/AVPV (%);21-d Porosity/AVPV (%);28-d Porosity/AVPV (%);56-d Porosity/AVPV (%);90-d Porosity/AVPV (%);180-d Porosity/AVPV (%);365-d Porosity/AVPV (%);3-d Water permeability (mm);7-d Water permeability (mm);14-d Water permeability (mm);21-d Water permeability (mm);28-d Water permeability (mm);56-d Water permeability (mm);90-d Water permeability (mm);180-d Water permeability (mm);365-d Water permeability (mm);3-d Abrasion resistance (mm);7-d Abrasion resistance (mm);14-d Abrasion resistance (mm);21-d Abrasion resistance (mm);28-d Abrasion resistance (mm);56-d Abrasion resistance (mm);90-d Abrasion resistance (mm);180-d Abrasion resistance (mm);365-d Abrasion resistance (mm);3-d UPV (m/s);7-d UPV (m/s);14-d UPV (m/s);21-d UPV (m/s);28-d UPV (m/s);56-d UPV (m/s);90-d UPV (m/s);180-d UPV (m/s);365-d UPV (m/s);3-d sorptivity(m/s^0.5);7-d sorptivity(m/s^0.5);14-d sorptivity(m/s^0.5);21-d sorptivity(m/s^0.5);28-d sorptivity(m/s^0.5);56-d sorptivity(m/s^0.5);90-d sorptivity(m/s^0.5);180-d sorptivity(m/s^0.5);365-d sorptivity(m/s^0.5);Slump (mm);flowtable;Seeting I;Setting F;"CO2 footprint
(kg emision per 1m3 of samples produced and cured)
[108] and [109] used"
1124;[81];M4 - 14days;40,48;12,9;17,62;11,83;8,33;3,6;1,67;3,6;1,37;0;0;0;;1,6;;;;;;;;;;;;;;;;;;;;;;;;;;;;;40,48;12,9;17,62;11,83;8,33;3,6;1,67;3,6;1,37;0;0;0;0;1,6;;;;;;;;;;;;;;;;;;;;;;;;;;;;;;;;;;;;;;;;;;;442;;;;;;;350;;;;;;;1220;657;1877;2,62;2,56;0;0;165;0,0875;0,2875;0,63;14,44;47,44;103,125;60;14;26,4;33,6;0;0;129,525;14;60;1;65;50;;;27,9113;;;;;;;;;;;;;;;;;;;;;;;;;;;;;;;;;;;;;;;;;;;;;;;;;;;;;;;;;;;;;;;;;;;;;;;;;;;;;;;;;;;;;;;;;;;;;;;;;;;;;;;;89;;;;447,1702667
1125;[81];M5 - 14days;40,48;12,9;17,62;11,83;8,33;3,6;1,67;3,6;1,37;0;0;0;;1,6;;;;;;;;;;;;;;;;;;;;;;;;;;;;;40,48;12,9;17,62;11,83;8,33;3,6;1,67;3,6;1,37;0;0;0;0;1,6;;;;;;;;;;;;;;;;;;;;;;;;;;;;;;;;;;;;;;;;;;;442;;;;;;;350;;;;;;;1236;657;1893;2,62;2,56;0;0;154;0,0875;0,2875;0,63;13,48;44,28;96,25;56;14;24,64;31,36;0;0;120,89;14;60;1;65;50;;;31,4342;;;;;;;;;;;;;;;;;;;;;;;;;;;;;;;;;;;;;;;;;;;;;;;;;;;;;;;;;;;;;;;;;;;;;;;;;;;;;;;;;;;;;;;;;;;;;;;;;;;;;;;;85;;;;438,9974667
1126;[81];M7 - 14days;40,48;12,9;17,62;11,83;8,33;3,6;1,67;3,6;1,37;0;0;0;;1,6;;;;;;;;;;;;;;;;;;;;;;;;;;;;;40,48;12,9;17,62;11,83;8,33;3,6;1,67;3,6;1,37;0;0;0;0;1,6;;;;;;;;;;;;;;;;;;;;;;;;;;;;;;;;;;;;;;;;;;;442;;;;;;;400;;;;;;;1206;650;1856;2,62;2,56;0;0;140;0,0875;0,2875;0,63;12,25;40,25;87,5;70;14;30,8;39,2;0;0;118,3;14;60;1;65;50;;;31,8639;;;;;;;;;;;;;;;;;;;;;;;;;;;;;;;;;;;;;;;;;;;;;;;;;;;;;;;;;;;;;;;;;;;;;;;;;;;;;;;;;;;;;;;;;;;;;;;;;;;;;;;;68;;;;448,7934667
1127;[81];M8 - 14days;40,48;12,9;17,62;11,83;8,33;3,6;1,67;3,6;1,37;0;0;0;;1,6;;;;;;;;;;;;;;;;;;;;;;;;;;;;;40,48;12,9;17,62;11,83;8,33;3,6;1,67;3,6;1,37;0;0;0;0;1,6;;;;;;;;;;;;;;;;;;;;;;;;;;;;;;;;;;;;;;;;;;;442;;;;;;;400;;;;;;;1206;650;1856;2,62;2,56;0;0;150;0,0875;0,2875;0,63;13,13;43,13;93,75;60;14;26,4;33,6;0;0;120,15;14;60;1;65;50;;;35,8396;;;;;;;;;;;;;;;;;;;;;;;;;;;;;;;;;;;;;;;;;;;;;;;;;;;;;;;;;;;;;;;;;;;;;;;;;;;;;;;;;;;;;;;;;;;;;;;;;;;;;;;;72;;;;441,6694667
1128;[81];M9 - 14days;40,48;12,9;17,62;11,83;8,33;3,6;1,67;3,6;1,37;0;0;0;;1,6;;;;;;;;;;;;;;;;;;;;;;;;;;;;;40,48;12,9;17,62;11,83;8,33;3,6;1,67;3,6;1,37;0;0;0;0;1,6;;;;;;;;;;;;;;;;;;;;;;;;;;;;;;;;;;;;;;;;;;;442;;;;;;;400;;;;;;;1190;640;1830;2,62;2,56;0;0;165;0,0875;0,2875;0,63;14,44;47,44;103,125;60;14;26,4;33,6;0;0;129,525;14;60;1;65;50;;;36,4393;;;;;;;;;;;;;;;;;;;;;;;;;;;;;;;;;;;;;;;;;;;;;;;;;;;;;;;;;;;;;;;;;;;;;;;;;;;;;;;;;;;;;;;;;;;;;;;;;;;;;;;;80;;;;446,9446667
1129;[81];M10 - 14days;40,48;12,9;17,62;11,83;8,33;3,6;1,67;3,6;1,37;0;0;0;;1,6;;;;;;;;;;;;;;;;;;;;;;;;;;;;;40,48;12,9;17,62;11,83;8,33;3,6;1,67;3,6;1,37;0;0;0;0;1,6;;;;;;;;;;;;;;;;;;;;;;;;;;;;;;;;;;;;;;;;;;;442;;;;;;;400;;;;;;;1206;650;1856;2,62;2,56;0;0;154;0,0875;0,2875;0,63;13,48;44,28;96,25;56;14;24,64;31,36;0;0;120,89;14;60;1;65;50;;;36,7284;;;;;;;;;;;;;;;;;;;;;;;;;;;;;;;;;;;;;;;;;;;;;;;;;;;;;;;;;;;;;;;;;;;;;;;;;;;;;;;;;;;;;;;;;;;;;;;;;;;;;;;;73;;;;438,8198667
1130;[81];M12 - 14days;40,48;12,9;17,62;11,83;8,33;3,6;1,67;3,6;1,37;0;0;0;;1,6;;;;;;;;;;;;;;;;;;;;;;;;;;;;;40,48;12,9;17,62;11,83;8,33;3,6;1,67;3,6;1,37;0;0;0;0;1,6;;;;;;;;;;;;;;;;;;;;;;;;;;;;;;;;;;;;;;;;;;;442;;;;;;;450;;;;;;;1176;633;1809;2,62;2,56;0;0;140;0,0875;0,2875;0,63;12,25;40,25;87,5;70;14;30,8;39,2;0;0;118,3;14;60;1;65;50;;;28,7756;;;;;;;;;;;;;;;;;;;;;;;;;;;;;;;;;;;;;;;;;;;;;;;;;;;;;;;;;;;;;;;;;;;;;;;;;;;;;;;;;;;;;;;;;;;;;;;;;;;;;;;;39;;;;448,5678667
1131;[81];M13 - 14days;40,48;12,9;17,62;11,83;8,33;3,6;1,67;3,6;1,37;0;0;0;;1,6;;;;;;;;;;;;;;;;;;;;;;;;;;;;;40,48;12,9;17,62;11,83;8,33;3,6;1,67;3,6;1,37;0;0;0;0;1,6;;;;;;;;;;;;;;;;;;;;;;;;;;;;;;;;;;;;;;;;;;;442;;;;;;;450;;;;;;;1176;633;1809;2,62;2,56;0;0;150;0,0875;0,2875;0,63;13,13;43,13;93,75;60;14;26,4;33,6;0;0;120,15;14;60;1;65;50;;;35,6925;;;;;;;;;;;;;;;;;;;;;;;;;;;;;;;;;;;;;;;;;;;;;;;;;;;;;;;;;;;;;;;;;;;;;;;;;;;;;;;;;;;;;;;;;;;;;;;;;;;;;;;;44;;;;441,4438667
1132;[81];M14 - 14days;40,48;12,9;17,62;11,83;8,33;3,6;1,67;3,6;1,37;0;0;0;;1,6;;;;;;;;;;;;;;;;;;;;;;;;;;;;;40,48;12,9;17,62;11,83;8,33;3,6;1,67;3,6;1,37;0;0;0;0;1,6;;;;;;;;;;;;;;;;;;;;;;;;;;;;;;;;;;;;;;;;;;;442;;;;;;;450;;;;;;;1160;624;1784;2,62;2,56;0;0;165;0,0875;0,2875;0,63;14,44;47,44;103,125;60;14;26,4;33,6;0;0;129,525;14;60;1;65;50;;;35,2629;;;;;;;;;;;;;;;;;;;;;;;;;;;;;;;;;;;;;;;;;;;;;;;;;;;;;;;;;;;;;;;;;;;;;;;;;;;;;;;;;;;;;;;;;;;;;;;;;;;;;;;;58;;;;446,7238667
1133;[81];M15 - 14days;40,48;12,9;17,62;11,83;8,33;3,6;1,67;3,6;1,37;0;0;0;;1,6;;;;;;;;;;;;;;;;;;;;;;;;;;;;;40,48;12,9;17,62;11,83;8,33;3,6;1,67;3,6;1,37;0;0;0;0;1,6;;;;;;;;;;;;;;;;;;;;;;;;;;;;;;;;;;;;;;;;;;;442;;;;;;;450;;;;;;;1176;633;1809;2,62;2,56;0;0;154;0,0875;0,2875;0,63;13,48;44,28;96,25;56;14;24,64;31,36;0;0;120,89;14;60;1;65;50;;;34,8152;;;;;;;;;;;;;;;;;;;;;;;;;;;;;;;;;;;;;;;;;;;;;;;;;;;;;;;;;;;;;;;;;;;;;;;;;;;;;;;;;;;;;;;;;;;;;;;;;;;;;;;;41;;;;438,5942667
1134;[81];M2 - 28days;40,48;12,9;17,62;11,83;8,33;3,6;1,67;3,6;1,37;0;0;0;;1,6;;;;;;;;;;;;;;;;;;;;;;;;;;;;;40,48;12,9;17,62;11,83;8,33;3,6;1,67;3,6;1,37;0;0;0;0;1,6;;;;;;;;;;;;;;;;;;;;;;;;;;;;;;;;;;;;;;;;;;;442;;;;;;;350;;;;;;;1236;666;1902;2,62;2,56;0;0;140;0,0875;0,2875;0,63;12,25;40,25;87,5;70;14;30,8;39,2;0;0;118,3;28;60;1;65;50;;;28,7987;;;;;;;;;;;;;;;;;;;;;;;;;;;;;;;;;;;;;;;;;;;;;;;;;;;;;;;;;;;;;;;;;;;;;;;;;;;;;;;;;;;;;;;;;;;;;;;;;;;;;;;;82;;;;763,4309333
1135;[81];M3 - 28days;40,48;12,9;17,62;11,83;8,33;3,6;1,67;3,6;1,37;0;0;0;;1,6;;;;;;;;;;;;;;;;;;;;;;;;;;;;;40,48;12,9;17,62;11,83;8,33;3,6;1,67;3,6;1,37;0;0;0;0;1,6;;;;;;;;;;;;;;;;;;;;;;;;;;;;;;;;;;;;;;;;;;;442;;;;;;;350;;;;;;;1236;666;1902;2,62;2,56;0;0;150;0,0875;0,2875;0,63;13,13;43,13;93,75;60;14;26,4;33,6;0;0;120,15;28;60;1;65;50;;;22,9215;;;;;;;;;;;;;;;;;;;;;;;;;;;;;;;;;;;;;;;;;;;;;;;;;;;;;;;;;;;;;;;;;;;;;;;;;;;;;;;;;;;;;;;;;;;;;;;;;;;;;;;;83;;;;756,3069333
1136;[81];M4 - 28days;40,48;12,9;17,62;11,83;8,33;3,6;1,67;3,6;1,37;0;0;0;;1,6;;;;;;;;;;;;;;;;;;;;;;;;;;;;;40,48;12,9;17,62;11,83;8,33;3,6;1,67;3,6;1,37;0;0;0;0;1,6;;;;;;;;;;;;;;;;;;;;;;;;;;;;;;;;;;;;;;;;;;;442;;;;;;;350;;;;;;;1220;657;1877;2,62;2,56;0;0;165;0,0875;0,2875;0,63;14,44;47,44;103,125;60;14;26,4;33,6;0;0;129,525;28;60;1;65;50;;;22,7846;;;;;;;;;;;;;;;;;;;;;;;;;;;;;;;;;;;;;;;;;;;;;;;;;;;;;;;;;;;;;;;;;;;;;;;;;;;;;;;;;;;;;;;;;;;;;;;;;;;;;;;;89;;;;761,5869333
1137;[81];M5 - 28days;40,48;12,9;17,62;11,83;8,33;3,6;1,67;3,6;1,37;0;0;0;;1,6;;;;;;;;;;;;;;;;;;;;;;;;;;;;;40,48;12,9;17,62;11,83;8,33;3,6;1,67;3,6;1,37;0;0;0;0;1,6;;;;;;;;;;;;;;;;;;;;;;;;;;;;;;;;;;;;;;;;;;;442;;;;;;;350;;;;;;;1236;657;1893;2,62;2,56;0;0;154;0,0875;0,2875;0,63;13,48;44,28;96,25;56;14;24,64;31,36;0;0;120,89;28;60;1;65;50;;;31,7501;;;;;;;;;;;;;;;;;;;;;;;;;;;;;;;;;;;;;;;;;;;;;;;;;;;;;;;;;;;;;;;;;;;;;;;;;;;;;;;;;;;;;;;;;;;;;;;;;;;;;;;;85;;;;753,4141333
1138;[81];M7 - 28days;40,48;12,9;17,62;11,83;8,33;3,6;1,67;3,6;1,37;0;0;0;;1,6;;;;;;;;;;;;;;;;;;;;;;;;;;;;;40,48;12,9;17,62;11,83;8,33;3,6;1,67;3,6;1,37;0;0;0;0;1,6;;;;;;;;;;;;;;;;;;;;;;;;;;;;;;;;;;;;;;;;;;;442;;;;;;;400;;;;;;;1206;650;1856;2,62;2,56;0;0;140;0,0875;0,2875;0,63;12,25;40,25;87,5;70;14;30,8;39,2;0;0;118,3;28;60;1;65;50;;;30,5621;;;;;;;;;;;;;;;;;;;;;;;;;;;;;;;;;;;;;;;;;;;;;;;;;;;;;;;;;;;;;;;;;;;;;;;;;;;;;;;;;;;;;;;;;;;;;;;;;;;;;;;;68;;;;763,2101333
1139;[81];M8 - 28days;40,48;12,9;17,62;11,83;8,33;3,6;1,67;3,6;1,37;0;0;0;;1,6;;;;;;;;;;;;;;;;;;;;;;;;;;;;;40,48;12,9;17,62;11,83;8,33;3,6;1,67;3,6;1,37;0;0;0;0;1,6;;;;;;;;;;;;;;;;;;;;;;;;;;;;;;;;;;;;;;;;;;;442;;;;;;;400;;;;;;;1206;650;1856;2,62;2,56;0;0;150;0,0875;0,2875;0,63;13,13;43,13;93,75;60;14;26,4;33,6;0;0;120,15;28;60;1;65;50;;;34,9789;;;;;;;;;;;;;;;;;;;;;;;;;;;;;;;;;;;;;;;;;;;;;;;;;;;;;;;;;;;;;;;;;;;;;;;;;;;;;;;;;;;;;;;;;;;;;;;;;;;;;;;;72;;;;756,0861333
1140;[81];M9 - 28days;40,48;12,9;17,62;11,83;8,33;3,6;1,67;3,6;1,37;0;0;0;;1,6;;;;;;;;;;;;;;;;;;;;;;;;;;;;;40,48;12,9;17,62;11,83;8,33;3,6;1,67;3,6;1,37;0;0;0;0;1,6;;;;;;;;;;;;;;;;;;;;;;;;;;;;;;;;;;;;;;;;;;;442;;;;;;;400;;;;;;;1190;640;1830;2,62;2,56;0;0;165;0,0875;0,2875;0,63;14,44;47,44;103,125;60;14;26,4;33,6;0;0;129,525;28;60;1;65;50;;;33,3728;;;;;;;;;;;;;;;;;;;;;;;;;;;;;;;;;;;;;;;;;;;;;;;;;;;;;;;;;;;;;;;;;;;;;;;;;;;;;;;;;;;;;;;;;;;;;;;;;;;;;;;;80;;;;761,3613333
1141;[81];M10 - 28days;40,48;12,9;17,62;11,83;8,33;3,6;1,67;3,6;1,37;0;0;0;;1,6;;;;;;;;;;;;;;;;;;;;;;;;;;;;;40,48;12,9;17,62;11,83;8,33;3,6;1,67;3,6;1,37;0;0;0;0;1,6;;;;;;;;;;;;;;;;;;;;;;;;;;;;;;;;;;;;;;;;;;;442;;;;;;;400;;;;;;;1206;650;1856;2,62;2,56;0;0;154;0,0875;0,2875;0,63;13,48;44,28;96,25;56;14;24,64;31,36;0;0;120,89;28;60;1;65;50;;;32,6325;;;;;;;;;;;;;;;;;;;;;;;;;;;;;;;;;;;;;;;;;;;;;;;;;;;;;;;;;;;;;;;;;;;;;;;;;;;;;;;;;;;;;;;;;;;;;;;;;;;;;;;;73;;;;753,2365333
1142;[81];M12 - 28days;40,48;12,9;17,62;11,83;8,33;3,6;1,67;3,6;1,37;0;0;0;;1,6;;;;;;;;;;;;;;;;;;;;;;;;;;;;;40,48;12,9;17,62;11,83;8,33;3,6;1,67;3,6;1,37;0;0;0;0;1,6;;;;;;;;;;;;;;;;;;;;;;;;;;;;;;;;;;;;;;;;;;;442;;;;;;;450;;;;;;;1176;633;1809;2,62;2,56;0;0;140;0,0875;0,2875;0,63;12,25;40,25;87,5;70;14;30,8;39,2;0;0;118,3;28;60;1;65;50;;;32,0327;;;;;;;;;;;;;;;;;;;;;;;;;;;;;;;;;;;;;;;;;;;;;;;;;;;;;;;;;;;;;;;;;;;;;;;;;;;;;;;;;;;;;;;;;;;;;;;;;;;;;;;;39;;;;762,9845333
1143;[81];M13 - 28days;40,48;12,9;17,62;11,83;8,33;3,6;1,67;3,6;1,37;0;0;0;;1,6;;;;;;;;;;;;;;;;;;;;;;;;;;;;;40,48;12,9;17,62;11,83;8,33;3,6;1,67;3,6;1,37;0;0;0;0;1,6;;;;;;;;;;;;;;;;;;;;;;;;;;;;;;;;;;;;;;;;;;;442;;;;;;;450;;;;;;;1176;633;1809;2,62;2,56;0;0;150;0,0875;0,2875;0,63;13,13;43,13;93,75;60;14;26,4;33,6;0;0;120,15;28;60;1;65;50;;;35,4215;;;;;;;;;;;;;;;;;;;;;;;;;;;;;;;;;;;;;;;;;;;;;;;;;;;;;;;;;;;;;;;;;;;;;;;;;;;;;;;;;;;;;;;;;;;;;;;;;;;;;;;;44;;;;755,8605333
1144;[81];M14 - 28days;40,48;12,9;17,62;11,83;8,33;3,6;1,67;3,6;1,37;0;0;0;;1,6;;;;;;;;;;;;;;;;;;;;;;;;;;;;;40,48;12,9;17,62;11,83;8,33;3,6;1,67;3,6;1,37;0;0;0;0;1,6;;;;;;;;;;;;;;;;;;;;;;;;;;;;;;;;;;;;;;;;;;;442;;;;;;;450;;;;;;;1160;624;1784;2,62;2,56;0;0;165;0,0875;0,2875;0,63;14,44;47,44;103,125;60;14;26,4;33,6;0;0;129,525;28;60;1;65;50;;;35,2846;;;;;;;;;;;;;;;;;;;;;;;;;;;;;;;;;;;;;;;;;;;;;;;;;;;;;;;;;;;;;;;;;;;;;;;;;;;;;;;;;;;;;;;;;;;;;;;;;;;;;;;;58;;;;761,1405333
1145;[81];M15 - 28days;40,48;12,9;17,62;11,83;8,33;3,6;1,67;3,6;1,37;0;0;0;;1,6;;;;;;;;;;;;;;;;;;;;;;;;;;;;;40,48;12,9;17,62;11,83;8,33;3,6;1,67;3,6;1,37;0;0;0;0;1,6;;;;;;;;;;;;;;;;;;;;;;;;;;;;;;;;;;;;;;;;;;;442;;;;;;;450;;;;;;;1176;633;1809;2,62;2,56;0;0;154;0,0875;0,2875;0,63;13,48;44,28;96,25;56;14;24,64;31,36;0;0;120,89;28;60;1;65;50;;;34,5442;;;;;;;;;;;;;;;;;;;;;;;;;;;;;;;;;;;;;;;;;;;;;;;;;;;;;;;;;;;;;;;;;;;;;;;;;;;;;;;;;;;;;;;;;;;;;;;;;;;;;;;;41;;;;753,0109333
1146;[82];8M Oven;47,6;21,4;7,8;11,9;1,8;0,7;0,82;2,8;1,88;0;0;0;;3,3;47,6;21,4;7,8;11,9;1,8;0,7;0,82;2,8;1,88;0;0;0;0;3,3;;;;;;;;;;;;;;;;;;;;;;;;;;;;;;;;;;;;;;;;;;;;;;;;;;;;;;;;;;;;;;;;;;;;;;;;;;550;;;;;;2,24;;;;;838;600;1438;2,7;2,64;0;0;144;0,12;0,3;0,58;17,28;43,2;83,52;95;8;64,6;30,4;0;0;148,12;1;65;0;24;100;;;;;;;;34,32;;;;;;;;;;;;;;;;;;;;;;;;;;;;;;;;;;;;;;;;;;;;;;;;;;;;;;;;;;;;;;;;;;;;;;;;;;;;;;;;;;;;;;;;;;;;;;;;;;;;;;;144,8250667
1147;[82];10M Oven;47,6;21,4;7,8;11,9;1,8;0,7;0,82;2,8;1,88;0;0;0;;3,3;47,6;21,4;7,8;11,9;1,8;0,7;0,82;2,8;1,88;0;0;0;0;3,3;;;;;;;;;;;;;;;;;;;;;;;;;;;;;;;;;;;;;;;;;;;;;;;;;;;;;;;;;;;;;;;;;;;;;;;;;;550;;;;;;2,24;;;;;838;600;1438;2,7;2,64;0;0;144;0,12;0,3;0,58;17,28;43,2;83,52;95;10;57;38;0;0;140,52;1;65;0;24;100;;;;;;;;35,41;;;;;;;;;;;;;;;;;;;;;;;;;;;;;;;;;;;;;;;;;;;;;;;;;;;;;;;;;;;;;;;;;;;;;;;;;;;;;;;;;;;;;;;;;;;;;;;;;;;;;;;159,3790667
1148;[82];12M Oven;47,6;21,4;7,8;11,9;1,8;0,7;0,82;2,8;1,88;0;0;0;;3,3;47,6;21,4;7,8;11,9;1,8;0,7;0,82;2,8;1,88;0;0;0;0;3,3;;;;;;;;;;;;;;;;;;;;;;;;;;;;;;;;;;;;;;;;;;;;;;;;;;;;;;;;;;;;;;;;;;;;;;;;;;550;;;;;;2,24;;;;;838;600;1438;2,7;2,64;0;0;144;0,12;0,3;0,58;17,28;43,2;83,52;95;12;49,4;45,6;0;0;132,92;1;65;0;24;100;;;;;;;;42,15;;;;;;;;;;;;;;;;;;;;;;;;;;;;;;;;;;;;;;;;;;;;;;;;;;;;;;;;;;;;;;;;;;;;;;;;;;;;;;;;;;;;;;;;;;;;;;;;;;;;;;;173,9330667
1149;[82];14M Oven;47,6;21,4;7,8;11,9;1,8;0,7;0,82;2,8;1,88;0;0;0;;3,3;47,6;21,4;7,8;11,9;1,8;0,7;0,82;2,8;1,88;0;0;0;0;3,3;;;;;;;;;;;;;;;;;;;;;;;;;;;;;;;;;;;;;;;;;;;;;;;;;;;;;;;;;;;;;;;;;;;;;;;;;;550;;;;;;2,24;;;;;838;600;1438;2,7;2,64;0;0;144;0,12;0,3;0,58;17,28;43,2;83,52;95;14;41,8;53,2;0;0;125,32;1;65;0;24;100;;;;;;;;40,5;;;;;;;;;;;;;;;;;;;;;;;;;;;;;;;;;;;;;;;;;;;;;;;;;;;;;;;;;;;;;;;;;;;;;;;;;;;;;;;;;;;;;;;;;;;;;;;;;;;;;;;188,4870667
1150;[82];8M Ambient;47,6;21,4;7,8;11,9;1,8;0,7;0,82;2,8;1,88;0;0;0;;3,3;47,6;21,4;7,8;11,9;1,8;0,7;0,82;2,8;1,88;0;0;0;0;3,3;;;;;;;;;;;;;;;;;;;;;;;;;;;;;;;;;;;;;;;;;;;;;;;;;;;;;;;;;;;;;;;;;;;;;;;;;;550;;;;;;2,24;;;;;838;600;1438;2,7;2,64;0;0;144;0,12;0,3;0,58;17,28;43,2;83,52;95;8;64,6;30,4;0;0;148,12;;25;;24;100;;;;;;;;35,4;;;;;;;;;;;;;;;;;;;;;;;;;;;;;;;;;;;;;;;;;;;;;;;;;;;;;;;;;;;;;;;;;;;;;;;;;;;;;;;;;;;;;;;;;;;;;;;;;;;;;;;119,1584
1151;[82];10M Ambient;47,6;21,4;7,8;11,9;1,8;0,7;0,82;2,8;1,88;0;0;0;;3,3;47,6;21,4;7,8;11,9;1,8;0,7;0,82;2,8;1,88;0;0;0;0;3,3;;;;;;;;;;;;;;;;;;;;;;;;;;;;;;;;;;;;;;;;;;;;;;;;;;;;;;;;;;;;;;;;;;;;;;;;;;550;;;;;;2,24;;;;;838;600;1438;2,7;2,64;0;0;144;0,12;0,3;0,58;17,28;43,2;83,52;95;10;57;38;0;0;140,52;;25;;24;100;;;;;;;;36,9;;;;;;;;;;;;;;;;;;;;;;;;;;;;;;;;;;;;;;;;;;;;;;;;;;;;;;;;;;;;;;;;;;;;;;;;;;;;;;;;;;;;;;;;;;;;;;;;;;;;;;;133,7124
1152;[82];12M Ambient;47,6;21,4;7,8;11,9;1,8;0,7;0,82;2,8;1,88;0;0;0;;3,3;47,6;21,4;7,8;11,9;1,8;0,7;0,82;2,8;1,88;0;0;0;0;3,3;;;;;;;;;;;;;;;;;;;;;;;;;;;;;;;;;;;;;;;;;;;;;;;;;;;;;;;;;;;;;;;;;;;;;;;;;;550;;;;;;2,24;;;;;838;600;1438;2,7;2,64;0;0;144;0,12;0,3;0,58;17,28;43,2;83,52;95;12;49,4;45,6;0;0;132,92;;25;;24;100;;;;;;;;41,7;;;;;;;;;;;;;;;;;;;;;;;;;;;;;;;;;;;;;;;;;;;;;;;;;;;;;;;;;;;;;;;;;;;;;;;;;;;;;;;;;;;;;;;;;;;;;;;;;;;;;;;148,2664
1153;[82];14M Ambient;47,6;21,4;7,8;11,9;1,8;0,7;0,82;2,8;1,88;0;0;0;;3,3;47,6;21,4;7,8;11,9;1,8;0,7;0,82;2,8;1,88;0;0;0;0;3,3;;;;;;;;;;;;;;;;;;;;;;;;;;;;;;;;;;;;;;;;;;;;;;;;;;;;;;;;;;;;;;;;;;;;;;;;;;550;;;;;;2,24;;;;;838;600;1438;2,7;2,64;0;0;144;0,12;0,3;0,58;17,28;43,2;83,52;95;14;41,8;53,2;0;0;125,32;;25;;24;100;;;;;;;;38,5;;;;;;;;;;;;;;;;;;;;;;;;;;;;;;;;;;;;;;;;;;;;;;;;;;;;;;;;;;;;;;;;;;;;;;;;;;;;;;;;;;;;;;;;;;;;;;;;;;;;;;;162,8204
1154;[83];T1;53,59;28,46;8,71;4,23;1,84;0,58;1,63;0,96;0;0;0;0;;0;53,59;28,46;8,71;4,23;1,84;0,58;1,63;0,96;0;0;0;0;0;0;;;;;;;;;;;;;;;;;;;;;;;;;;;;;;;;;;;;;;;;;;;;;;;;;;;;;;;;;;;;;;;;;;;;;;;272;2,33;;350;;;;;;2,33;;;;;914;493;1406,767347;2,65;2,64;2,13;1,53;105;0,162;0,3472;0,49;17,01;36,46;51,534;52,5;15;21;31,5;0;7;76,734;1;70;0;24;150;;;;42,6;;;;;;;;;;;;;;;;;;;;;;;;;;;;;;;;;;;;;;;;;;;;;;;;;;;;;;;;;;;;;;;;;;;;;;;;;;;;;;;;;;;;;;;;;;;;;;;;;;;;;;;;;;;148,3099833
1155;[83];T2;53,59;28,46;8,71;4,23;1,84;0,58;1,63;0,96;0;0;0;0;;0;53,59;28,46;8,71;4,23;1,84;0,58;1,63;0,96;0;0;0;0;0;0;;;;;;;;;;;;;;;;;;;;;;;;;;;;;;;;;;;;;;;;;;;;;;;;;;;;;;;;;;;;;;;;;;;;;;;272;2,33;;350;;;;;;2,33;;;;;990;534;1523,997959;2,65;2,64;2,13;1,53;128,3333333;0,162;0,3472;0,49;20,79;44,56;62,986;64,16666667;15;25,66666667;38,5;0;7;92,85266667;1;70;0;24;150;;;;43,7;;;;;;;;;;;;;;;;;;;;;;;;;;;;;;;;;;;;;;;;;;;;;;;;;;;;;;;;;;;;;;;;;;;;;;;;;;;;;;;;;;;;;;;;;;;;;;;;;;;;;;;;;;;170,6776902
1156;[83];T3;53,59;28,46;8,71;4,23;1,84;0,58;1,63;0,96;0;0;0;0;;0;53,59;28,46;8,71;4,23;1,84;0,58;1,63;0,96;0;0;0;0;0;0;;;;;;;;;;;;;;;;;;;;;;;;;;;;;;;;;;;;;;;;;;;;;;;;;;;;;;;;;;;;;;;;;;;;;;;272;2,33;;350;;;;;;2,33;;;;;1066;575;1641,228571;2,65;2,64;2,13;1,53;151,6666667;0,162;0,3472;0,49;24,57;52,66;74,438;75,83333333;15;30,33333333;45,5;0;7;108,9713333;1;70;0;24;150;;;;43,5;;;;;;;;;;;;;;;;;;;;;;;;;;;;;;;;;;;;;;;;;;;;;;;;;;;;;;;;;;;;;;;;;;;;;;;;;;;;;;;;;;;;;;;;;;;;;;;;;;;;;;;;;;;193,0453972
1157;[83];T4;53,59;28,46;8,71;4,23;1,84;0,58;1,63;0,96;0;0;0;0;;0;53,59;28,46;8,71;4,23;1,84;0,58;1,63;0,96;0;0;0;0;0;0;;;;;;;;;;;;;;;;;;;;;;;;;;;;;;;;;;;;;;;;;;;;;;;;;;;;;;;;;;;;;;;;;;;;;;;272;2,33;;350;;;;;;2,33;;;;;1143;616;1758,459184;2,65;2,64;2,13;1,53;175;0,162;0,3472;0,49;28,35;60,76;85,89;87,5;15;35;52,5;0;7;125,09;1;70;0;24;150;;;;42,9;;;;;;;;;;;;;;;;;;;;;;;;;;;;;;;;;;;;;;;;;;;;;;;;;;;;;;;;;;;;;;;;;;;;;;;;;;;;;;;;;;;;;;;;;;;;;;;;;;;;;;;;;;;215,4131041
1158;[83];T5;53,59;28,46;8,71;4,23;1,84;0,58;1,63;0,96;0;0;0;0;;0;53,59;28,46;8,71;4,23;1,84;0,58;1,63;0,96;0;0;0;0;0;0;;;;;;;;;;;;;;;;;;;;;;;;;;;;;;;;;;;;;;;;;;;;;;;;;;;;;;;;;;;;;;;;;;;;;;;272;2,33;;350;;;;;;2,33;;;;;914;493;1406,767347;2,65;2,64;2,13;1,53;109,0384615;0,162;0,3472;0,49;17,66;37,86;53,51607692;48,46153846;15;19,38461538;29,07692308;0;7;77,10069231;1;70;0;24;150;;;;43,2;;;;;;;;;;;;;;;;;;;;;;;;;;;;;;;;;;;;;;;;;;;;;;;;;;;;;;;;;;;;;;;;;;;;;;;;;;;;;;;;;;;;;;;;;;;;;;;;;;;;;;;;;;;145,1236371
1159;[83];T6;53,59;28,46;8,71;4,23;1,84;0,58;1,63;0,96;0;0;0;0;;0;53,59;28,46;8,71;4,23;1,84;0,58;1,63;0,96;0;0;0;0;0;0;;;;;;;;;;;;;;;;;;;;;;;;;;;;;;;;;;;;;;;;;;;;;;;;;;;;;;;;;;;;;;;;;;;;;;;272;2,33;;350;;;;;;2,33;;;;;990;534;1523,997959;2,65;2,64;2,13;1,53;133,2692308;0,162;0,3472;0,49;21,59;46,27;65,40853846;59,23076923;15;23,69230769;35,53846154;0;7;93,30084615;1;70;0;24;150;;;;43,6;;;;;;;;;;;;;;;;;;;;;;;;;;;;;;;;;;;;;;;;;;;;;;;;;;;;;;;;;;;;;;;;;;;;;;;;;;;;;;;;;;;;;;;;;;;;;;;;;;;;;;;;;;;166,7832671
1160;[83];T7;53,59;28,46;8,71;4,23;1,84;0,58;1,63;0,96;0;0;0;0;;0;53,59;28,46;8,71;4,23;1,84;0,58;1,63;0,96;0;0;0;0;0;0;;;;;;;;;;;;;;;;;;;;;;;;;;;;;;;;;;;;;;;;;;;;;;;;;;;;;;;;;;;;;;;;;;;;;;;272;2,33;;350;;;;;;2,33;;;;;1066;575;1641,228571;2,65;2,64;2,13;1,53;157,5;0,162;0,3472;0,49;25,52;54,68;77,301;70;15;28;42;0;7;109,501;1;70;0;24;150;;;;44,5;;;;;;;;;;;;;;;;;;;;;;;;;;;;;;;;;;;;;;;;;;;;;;;;;;;;;;;;;;;;;;;;;;;;;;;;;;;;;;;;;;;;;;;;;;;;;;;;;;;;;;;;;;;188,4428971
1161;[83];T8;53,59;28,46;8,71;4,23;1,84;0,58;1,63;0,96;0;0;0;0;;0;53,59;28,46;8,71;4,23;1,84;0,58;1,63;0,96;0;0;0;0;0;0;;;;;;;;;;;;;;;;;;;;;;;;;;;;;;;;;;;;;;;;;;;;;;;;;;;;;;;;;;;;;;;;;;;;;;;272;2,33;;350;;;;;;2,33;;;;;1143;616;1758,459184;2,65;2,64;2,13;1,53;181,7307692;0,162;0,3472;0,49;29,44;63,1;89,19346154;80,76923077;15;32,30769231;48,46153846;0;7;125,7011538;1;70;0;24;150;;;;43,8;;;;;;;;;;;;;;;;;;;;;;;;;;;;;;;;;;;;;;;;;;;;;;;;;;;;;;;;;;;;;;;;;;;;;;;;;;;;;;;;;;;;;;;;;;;;;;;;;;;;;;;;;;;210,1025271
1162;[83];T9;53,59;28,46;8,71;4,23;1,84;0,58;1,63;0,96;0;0;0;0;;0;53,59;28,46;8,71;4,23;1,84;0,58;1,63;0,96;0;0;0;0;0;0;;;;;;;;;;;;;;;;;;;;;;;;;;;;;;;;;;;;;;;;;;;;;;;;;;;;;;;;;;;;;;;;;;;;;;;272;2,33;;350;;;;;;2,33;;;;;914;493;1406,767347;2,65;2,64;2,13;1,53;112,5;0,162;0,3472;0,49;18,23;39,06;55,215;45;15;18;27;0;7;77,415;1;70;0;24;150;;;;45,9;;;;;;;;;;;;;;;;;;;;;;;;;;;;;;;;;;;;;;;;;;;;;;;;;;;;;;;;;;;;;;;;;;;;;;;;;;;;;;;;;;;;;;;;;;;;;;;;;;;;;;;;;;;142,3924833
1163;[83];T10;53,59;28,46;8,71;4,23;1,84;0,58;1,63;0,96;0;0;0;0;;0;53,59;28,46;8,71;4,23;1,84;0,58;1,63;0,96;0;0;0;0;0;0;;;;;;;;;;;;;;;;;;;;;;;;;;;;;;;;;;;;;;;;;;;;;;;;;;;;;;;;;;;;;;;;;;;;;;;272;2,33;;350;;;;;;2,33;;;;;990;534;1523,997959;2,65;2,64;2,13;1,53;137,5;0,162;0,3472;0,49;22,28;47,74;67,485;55;15;22;33;0;7;93,685;1;70;0;24;150;;;;46,3;;;;;;;;;;;;;;;;;;;;;;;;;;;;;;;;;;;;;;;;;;;;;;;;;;;;;;;;;;;;;;;;;;;;;;;;;;;;;;;;;;;;;;;;;;;;;;;;;;;;;;;;;;;163,4451902
1164;[83];T11;53,59;28,46;8,71;4,23;1,84;0,58;1,63;0,96;0;0;0;0;;0;53,59;28,46;8,71;4,23;1,84;0,58;1,63;0,96;0;0;0;0;0;0;;;;;;;;;;;;;;;;;;;;;;;;;;;;;;;;;;;;;;;;;;;;;;;;;;;;;;;;;;;;;;;;;;;;;;;272;2,33;;350;;;;;;2,33;;;;;1066;575;1641,228571;2,65;2,64;2,13;1,53;162,5;0,162;0,3472;0,49;26,33;56,42;79,755;65;15;26;39;0;7;109,955;1;70;0;24;150;;;;47,4;;;;;;;;;;;;;;;;;;;;;;;;;;;;;;;;;;;;;;;;;;;;;;;;;;;;;;;;;;;;;;;;;;;;;;;;;;;;;;;;;;;;;;;;;;;;;;;;;;;;;;;;;;;184,4978971
1165;[83];T12;53,59;28,46;8,71;4,23;1,84;0,58;1,63;0,96;0;0;0;0;;0;53,59;28,46;8,71;4,23;1,84;0,58;1,63;0,96;0;0;0;0;0;0;;;;;;;;;;;;;;;;;;;;;;;;;;;;;;;;;;;;;;;;;;;;;;;;;;;;;;;;;;;;;;;;;;;;;;;272;2,33;;350;;;;;;2,33;;;;;1143;616;1758,459184;2,65;2,64;2,13;1,53;187,5;0,162;0,3472;0,49;30,38;65,1;92,025;75;15;30;45;0;7;126,225;1;70;0;24;150;;;;46,8;;;;;;;;;;;;;;;;;;;;;;;;;;;;;;;;;;;;;;;;;;;;;;;;;;;;;;;;;;;;;;;;;;;;;;;;;;;;;;;;;;;;;;;;;;;;;;;;;;;;;;;;;;;205,5506041
1166;[83];T13;53,59;28,46;8,71;4,23;1,84;0,58;1,63;0,96;0;0;0;0;;0;53,59;28,46;8,71;4,23;1,84;0,58;1,63;0,96;0;0;0;0;0;0;;;;;;;;;;;;;;;;;;;;;;;;;;;;;;;;;;;;;;;;;;;;;;;;;;;;;;;;;;;;;;;;;;;;;;;272;2,33;;350;;;;;;2,33;;;;;914;493;1406,767347;2,65;2,64;2,13;1,53;115,5;0,162;0,3472;0,49;18,71;40,1;56,6874;42;15;16,8;25,2;0;7;77,6874;1;70;0;24;150;;;;44,9;;;;;;;;;;;;;;;;;;;;;;;;;;;;;;;;;;;;;;;;;;;;;;;;;;;;;;;;;;;;;;;;;;;;;;;;;;;;;;;;;;;;;;;;;;;;;;;;;;;;;;;;;;;140,0254833
1167;[83];T14;53,59;28,46;8,71;4,23;1,84;0,58;1,63;0,96;0;0;0;0;;0;53,59;28,46;8,71;4,23;1,84;0,58;1,63;0,96;0;0;0;0;0;0;;;;;;;;;;;;;;;;;;;;;;;;;;;;;;;;;;;;;;;;;;;;;;;;;;;;;;;;;;;;;;;;;;;;;;;272;2,33;;350;;;;;;2,33;;;;;990;534;1523,997959;2,65;2,64;2,13;1,53;141,1666667;0,162;0,3472;0,49;22,87;49,01;69,2846;51,33333333;15;20,53333333;30,8;0;7;94,01793333;1;70;0;24;150;;;;45,7;;;;;;;;;;;;;;;;;;;;;;;;;;;;;;;;;;;;;;;;;;;;;;;;;;;;;;;;;;;;;;;;;;;;;;;;;;;;;;;;;;;;;;;;;;;;;;;;;;;;;;;;;;;160,5521902
1168;[83];T15;53,59;28,46;8,71;4,23;1,84;0,58;1,63;0,96;0;0;0;0;;0;53,59;28,46;8,71;4,23;1,84;0,58;1,63;0,96;0;0;0;0;0;0;;;;;;;;;;;;;;;;;;;;;;;;;;;;;;;;;;;;;;;;;;;;;;;;;;;;;;;;;;;;;;;;;;;;;;;272;2,33;;350;;;;;;2,33;;;;;1066;575;1641,228571;2,65;2,64;2,13;1,53;166,8333333;0,162;0,3472;0,49;27,03;57,92;81,8818;60,66666667;15;24,26666667;36,4;0;7;110,3484667;1;70;0;24;150;;;;46,3;;;;;;;;;;;;;;;;;;;;;;;;;;;;;;;;;;;;;;;;;;;;;;;;;;;;;;;;;;;;;;;;;;;;;;;;;;;;;;;;;;;;;;;;;;;;;;;;;;;;;;;;;;;181,0788971
1169;[83];T16;53,59;28,46;8,71;4,23;1,84;0,58;1,63;0,96;0;0;0;0;;0;53,59;28,46;8,71;4,23;1,84;0,58;1,63;0,96;0;0;0;0;0;0;;;;;;;;;;;;;;;;;;;;;;;;;;;;;;;;;;;;;;;;;;;;;;;;;;;;;;;;;;;;;;;;;;;;;;;272;2,33;;350;;;;;;2,33;;;;;1143;616;1758,459184;2,65;2,64;2,13;1,53;192,5;0,162;0,3472;0,49;31,19;66,84;94,479;70;15;28;42;0;7;126,679;1;70;0;24;150;;;;45,3;;;;;;;;;;;;;;;;;;;;;;;;;;;;;;;;;;;;;;;;;;;;;;;;;;;;;;;;;;;;;;;;;;;;;;;;;;;;;;;;;;;;;;;;;;;;;;;;;;;;;;;;;;;201,6056041
1170;[83];T17;53,59;28,46;8,71;4,23;1,84;0,58;1,63;0,96;0;0;0;0;;0;53,59;28,46;8,71;4,23;1,84;0,58;1,63;0,96;0;0;0;0;0;0;;;;;;;;;;;;;;;;;;;;;;;;;;;;;;;;;;;;;;;;;;;;;;;;;;;;;;;;;;;;;;;;;;;;;;;272;2,33;;350;;;;;;2,33;;;;;1066,4;574,8285714;1641,228571;2,65;2,64;2,13;1,53;137,5;0,162;0,3472;0,49;22,28;47,74;67,485;55;5;44;11;0;7;115,685;1;60;0;24;150;;;;42,3;;;;;;;;;;;;;;;;;;;;;;;;;;;;;;;;;;;;;;;;;;;;;;;;;;;;;;;;;;;;;;;;;;;;;;;;;;;;;;;;;;;;;;;;;;;;;;;;;;;;;;;;;;;115,4612305
1171;[83];T18;53,59;28,46;8,71;4,23;1,84;0,58;1,63;0,96;0;0;0;0;;0;53,59;28,46;8,71;4,23;1,84;0,58;1,63;0,96;0;0;0;0;0;0;;;;;;;;;;;;;;;;;;;;;;;;;;;;;;;;;;;;;;;;;;;;;;;;;;;;;;;;;;;;;;;;;;;;;;;272;2,33;;350;;;;;;2,33;;;;;1066,4;574,8285714;1641,228571;2,65;2,64;2,13;1,53;137,5;0,162;0,3472;0,49;22,28;47,74;67,485;55;5;44;11;0;7;115,685;1;70;0;24;150;;;;42,8;;;;;;;;;;;;;;;;;;;;;;;;;;;;;;;;;;;;;;;;;;;;;;;;;;;;;;;;;;;;;;;;;;;;;;;;;;;;;;;;;;;;;;;;;;;;;;;;;;;;;;;;;;;121,8778971
1172;[83];T19;53,59;28,46;8,71;4,23;1,84;0,58;1,63;0,96;0;0;0;0;;0;53,59;28,46;8,71;4,23;1,84;0,58;1,63;0,96;0;0;0;0;0;0;;;;;;;;;;;;;;;;;;;;;;;;;;;;;;;;;;;;;;;;;;;;;;;;;;;;;;;;;;;;;;;;;;;;;;;272;2,33;;350;;;;;;2,33;;;;;1066,4;574,8285714;1641,228571;2,65;2,64;2,13;1,53;137,5;0,162;0,3472;0,49;22,28;47,74;67,485;55;5;44;11;0;7;115,685;1;80;0;24;150;;;;43,7;;;;;;;;;;;;;;;;;;;;;;;;;;;;;;;;;;;;;;;;;;;;;;;;;;;;;;;;;;;;;;;;;;;;;;;;;;;;;;;;;;;;;;;;;;;;;;;;;;;;;;;;;;;128,2945638
1173;[83];T20;53,59;28,46;8,71;4,23;1,84;0,58;1,63;0,96;0;0;0;0;;0;53,59;28,46;8,71;4,23;1,84;0,58;1,63;0,96;0;0;0;0;0;0;;;;;;;;;;;;;;;;;;;;;;;;;;;;;;;;;;;;;;;;;;;;;;;;;;;;;;;;;;;;;;;;;;;;;;;272;2,33;;350;;;;;;2,33;;;;;1066,4;574,8285714;1641,228571;2,65;2,64;2,13;1,53;137,5;0,162;0,3472;0,49;22,28;47,74;67,485;55;5;44;11;0;7;115,685;1;90;0;24;150;;;;43,3;;;;;;;;;;;;;;;;;;;;;;;;;;;;;;;;;;;;;;;;;;;;;;;;;;;;;;;;;;;;;;;;;;;;;;;;;;;;;;;;;;;;;;;;;;;;;;;;;;;;;;;;;;;134,7112305
1174;[83];T21;53,59;28,46;8,71;4,23;1,84;0,58;1,63;0,96;0;0;0;0;;0;53,59;28,46;8,71;4,23;1,84;0,58;1,63;0,96;0;0;0;0;0;0;;;;;;;;;;;;;;;;;;;;;;;;;;;;;;;;;;;;;;;;;;;;;;;;;;;;;;;;;;;;;;;;;;;;;;;272;2,33;;350;;;;;;2,33;;;;;1066,4;574,8285714;1641,228571;2,65;2,64;2,13;1,53;137,5;0,162;0,3472;0,49;22,28;47,74;67,485;55;10;33;22;0;7;104,685;1;60;0;24;150;;;;46,8;;;;;;;;;;;;;;;;;;;;;;;;;;;;;;;;;;;;;;;;;;;;;;;;;;;;;;;;;;;;;;;;;;;;;;;;;;;;;;;;;;;;;;;;;;;;;;;;;;;;;;;;;;;136,5262305
1175;[83];T22;53,59;28,46;8,71;4,23;1,84;0,58;1,63;0,96;0;0;0;0;;0;53,59;28,46;8,71;4,23;1,84;0,58;1,63;0,96;0;0;0;0;0;0;;;;;;;;;;;;;;;;;;;;;;;;;;;;;;;;;;;;;;;;;;;;;;;;;;;;;;;;;;;;;;;;;;;;;;;272;2,33;;350;;;;;;2,33;;;;;1066,4;574,8285714;1641,228571;2,65;2,64;2,13;1,53;137,5;0,162;0,3472;0,49;22,28;47,74;67,485;55;10;33;22;0;7;104,685;1;70;0;24;150;;;;47,7;;;;;;;;;;;;;;;;;;;;;;;;;;;;;;;;;;;;;;;;;;;;;;;;;;;;;;;;;;;;;;;;;;;;;;;;;;;;;;;;;;;;;;;;;;;;;;;;;;;;;;;;;;;142,9428971
1176;[83];T23;53,59;28,46;8,71;4,23;1,84;0,58;1,63;0,96;0;0;0;0;;0;53,59;28,46;8,71;4,23;1,84;0,58;1,63;0,96;0;0;0;0;0;0;;;;;;;;;;;;;;;;;;;;;;;;;;;;;;;;;;;;;;;;;;;;;;;;;;;;;;;;;;;;;;;;;;;;;;;272;2,33;;350;;;;;;2,33;;;;;1066,4;574,8285714;1641,228571;2,65;2,64;2,13;1,53;137,5;0,162;0,3472;0,49;22,28;47,74;67,485;55;10;33;22;0;7;104,685;1;80;0;24;150;;;;48,8;;;;;;;;;;;;;;;;;;;;;;;;;;;;;;;;;;;;;;;;;;;;;;;;;;;;;;;;;;;;;;;;;;;;;;;;;;;;;;;;;;;;;;;;;;;;;;;;;;;;;;;;;;;149,3595638
1177;[83];T24;53,59;28,46;8,71;4,23;1,84;0,58;1,63;0,96;0;0;0;0;;0;53,59;28,46;8,71;4,23;1,84;0,58;1,63;0,96;0;0;0;0;0;0;;;;;;;;;;;;;;;;;;;;;;;;;;;;;;;;;;;;;;;;;;;;;;;;;;;;;;;;;;;;;;;;;;;;;;;272;2,33;;350;;;;;;2,33;;;;;1066,4;574,8285714;1641,228571;2,65;2,64;2,13;1,53;137,5;0,162;0,3472;0,49;22,28;47,74;67,485;55;10;33;22;0;7;104,685;1;90;0;24;150;;;;48,4;;;;;;;;;;;;;;;;;;;;;;;;;;;;;;;;;;;;;;;;;;;;;;;;;;;;;;;;;;;;;;;;;;;;;;;;;;;;;;;;;;;;;;;;;;;;;;;;;;;;;;;;;;;155,7762305
1178;[83];T25;53,59;28,46;8,71;4,23;1,84;0,58;1,63;0,96;0;0;0;0;;0;53,59;28,46;8,71;4,23;1,84;0,58;1,63;0,96;0;0;0;0;0;0;;;;;;;;;;;;;;;;;;;;;;;;;;;;;;;;;;;;;;;;;;;;;;;;;;;;;;;;;;;;;;;;;;;;;;;272;2,33;;350;;;;;;2,33;;;;;1066,4;574,8285714;1641,228571;2,65;2,64;2,13;1,53;137,5;0,162;0,3472;0,49;22,28;47,74;67,485;55;15;22;33;0;7;93,685;1;60;0;24;150;;;;46,5;;;;;;;;;;;;;;;;;;;;;;;;;;;;;;;;;;;;;;;;;;;;;;;;;;;;;;;;;;;;;;;;;;;;;;;;;;;;;;;;;;;;;;;;;;;;;;;;;;;;;;;;;;;157,5912305
1179;[83];T26;53,59;28,46;8,71;4,23;1,84;0,58;1,63;0,96;0;0;0;0;;0;53,59;28,46;8,71;4,23;1,84;0,58;1,63;0,96;0;0;0;0;0;0;;;;;;;;;;;;;;;;;;;;;;;;;;;;;;;;;;;;;;;;;;;;;;;;;;;;;;;;;;;;;;;;;;;;;;;272;2,33;;350;;;;;;2,33;;;;;1066,4;574,8285714;1641,228571;2,65;2,64;2,13;1,53;137,5;0,162;0,3472;0,49;22,28;47,74;67,485;55;15;22;33;0;7;93,685;1;70;0;24;150;;;;47;;;;;;;;;;;;;;;;;;;;;;;;;;;;;;;;;;;;;;;;;;;;;;;;;;;;;;;;;;;;;;;;;;;;;;;;;;;;;;;;;;;;;;;;;;;;;;;;;;;;;;;;;;;164,0078971
1180;[83];T27;53,59;28,46;8,71;4,23;1,84;0,58;1,63;0,96;0;0;0;0;;0;53,59;28,46;8,71;4,23;1,84;0,58;1,63;0,96;0;0;0;0;0;0;;;;;;;;;;;;;;;;;;;;;;;;;;;;;;;;;;;;;;;;;;;;;;;;;;;;;;;;;;;;;;;;;;;;;;;272;2,33;;350;;;;;;2,33;;;;;1066,4;574,8285714;1641,228571;2,65;2,64;2,13;1,53;137,5;0,162;0,3472;0,49;22,28;47,74;67,485;55;15;22;33;0;7;93,685;1;80;0;24;150;;;;47,4;;;;;;;;;;;;;;;;;;;;;;;;;;;;;;;;;;;;;;;;;;;;;;;;;;;;;;;;;;;;;;;;;;;;;;;;;;;;;;;;;;;;;;;;;;;;;;;;;;;;;;;;;;;170,4245638
1181;[83];T28;53,59;28,46;8,71;4,23;1,84;0,58;1,63;0,96;0;0;0;0;;0;53,59;28,46;8,71;4,23;1,84;0,58;1,63;0,96;0;0;0;0;0;0;;;;;;;;;;;;;;;;;;;;;;;;;;;;;;;;;;;;;;;;;;;;;;;;;;;;;;;;;;;;;;;;;;;;;;;272;2,33;;350;;;;;;2,33;;;;;1066,4;574,8285714;1641,228571;2,65;2,64;2,13;1,53;137,5;0,162;0,3472;0,49;22,28;47,74;67,485;55;15;22;33;0;7;93,685;1;90;0;24;150;;;;46,9;;;;;;;;;;;;;;;;;;;;;;;;;;;;;;;;;;;;;;;;;;;;;;;;;;;;;;;;;;;;;;;;;;;;;;;;;;;;;;;;;;;;;;;;;;;;;;;;;;;;;;;;;;;176,8412305
1182;[83];T29;53,59;28,46;8,71;4,23;1,84;0,58;1,63;0,96;0;0;0;0;;0;53,59;28,46;8,71;4,23;1,84;0,58;1,63;0,96;0;0;0;0;0;0;;;;;;;;;;;;;;;;;;;;;;;;;;;;;;;;;;;;;;;;;;;;;;;;;;;;;;;;;;;;;;;;;;;;;;;272;2,33;;350;;;;;;2,33;;;;;1066,4;574,8285714;1641,228571;2,65;2,64;2,13;1,53;137,5;0,162;0,3472;0,49;22,28;47,74;67,485;55;20;11;44;0;7;82,685;1;60;0;24;150;;;;44,7;;;;;;;;;;;;;;;;;;;;;;;;;;;;;;;;;;;;;;;;;;;;;;;;;;;;;;;;;;;;;;;;;;;;;;;;;;;;;;;;;;;;;;;;;;;;;;;;;;;;;;;;;;;178,6562305
1183;[83];T30;53,59;28,46;8,71;4,23;1,84;0,58;1,63;0,96;0;0;0;0;;0;53,59;28,46;8,71;4,23;1,84;0,58;1,63;0,96;0;0;0;0;0;0;;;;;;;;;;;;;;;;;;;;;;;;;;;;;;;;;;;;;;;;;;;;;;;;;;;;;;;;;;;;;;;;;;;;;;;272;2,33;;350;;;;;;2,33;;;;;1066,4;574,8285714;1641,228571;2,65;2,64;2,13;1,53;137,5;0,162;0,3472;0,49;22,28;47,74;67,485;55;20;11;44;0;7;82,685;1;70;0;24;150;;;;45,1;;;;;;;;;;;;;;;;;;;;;;;;;;;;;;;;;;;;;;;;;;;;;;;;;;;;;;;;;;;;;;;;;;;;;;;;;;;;;;;;;;;;;;;;;;;;;;;;;;;;;;;;;;;185,0728971
1184;[83];T31;53,59;28,46;8,71;4,23;1,84;0,58;1,63;0,96;0;0;0;0;;0;53,59;28,46;8,71;4,23;1,84;0,58;1,63;0,96;0;0;0;0;0;0;;;;;;;;;;;;;;;;;;;;;;;;;;;;;;;;;;;;;;;;;;;;;;;;;;;;;;;;;;;;;;;;;;;;;;;272;2,33;;350;;;;;;2,33;;;;;1066,4;574,8285714;1641,228571;2,65;2,64;2,13;1,53;137,5;0,162;0,3472;0,49;22,28;47,74;67,485;55;20;11;44;0;7;82,685;1;80;0;24;150;;;;45,3;;;;;;;;;;;;;;;;;;;;;;;;;;;;;;;;;;;;;;;;;;;;;;;;;;;;;;;;;;;;;;;;;;;;;;;;;;;;;;;;;;;;;;;;;;;;;;;;;;;;;;;;;;;191,4895638
1185;[83];T32;53,59;28,46;8,71;4,23;1,84;0,58;1,63;0,96;0;0;0;0;;0;53,59;28,46;8,71;4,23;1,84;0,58;1,63;0,96;0;0;0;0;0;0;;;;;;;;;;;;;;;;;;;;;;;;;;;;;;;;;;;;;;;;;;;;;;;;;;;;;;;;;;;;;;;;;;;;;;;272;2,33;;350;;;;;;2,33;;;;;1066,4;574,8285714;1641,228571;2,65;2,64;2,13;1,53;137,5;0,162;0,3472;0,49;22,28;47,74;67,485;55;20;11;44;0;7;82,685;1;90;0;24;150;;;;44,9;;;;;;;;;;;;;;;;;;;;;;;;;;;;;;;;;;;;;;;;;;;;;;;;;;;;;;;;;;;;;;;;;;;;;;;;;;;;;;;;;;;;;;;;;;;;;;;;;;;;;;;;;;;197,9062305
1186;[83];3rd GROUP 1;53,59;28,46;8,71;4,23;1,84;0,58;1,63;0,96;0;0;0;0;;0;53,59;28,46;8,71;4,23;1,84;0,58;1,63;0,96;0;0;0;0;0;0;;;;;;;;;;;;;;;;;;;;;;;;;;;;;;;;;;;;;;;;;;;;;;;;;;;;;;;;;;;;;;;;;;;;;;;272;2,33;;280;;;;;;2,33;;;;;1204;649;1853;2,65;2,64;2,13;1,53;110;0,162;0,3472;0,49;17,82;38,19;53,988;44;10;26,4;17,6;0;5,6;83,748;1;80;0;24;150;;;;39,1;;;;;;;;;;;;;;;;;;;;;;;;;;;;;;;;;;;;;;;;;;;;;;;;;;;;;;;;;;;;;;;;;;;;;;;;;;;;;;;;;;;;;;;;;;;;;;;;;;;;;;;;;;;129,1380667
1187;[83];3rd GROUP 2;53,59;28,46;8,71;4,23;1,84;0,58;1,63;0,96;0;0;0;0;;0;53,59;28,46;8,71;4,23;1,84;0,58;1,63;0,96;0;0;0;0;0;0;;;;;;;;;;;;;;;;;;;;;;;;;;;;;;;;;;;;;;;;;;;;;;;;;;;;;;;;;;;;;;;;;;;;;;;272;2,33;;290;;;;;;2,33;;;;;1204;649;1853;2,65;2,64;2,13;1,53;114;0,162;0,3472;0,49;18,47;39,58;55,9512;46;10;27,6;18,4;0;5,8;87,0312;1;80;0;24;150;;;;39,7;;;;;;;;;;;;;;;;;;;;;;;;;;;;;;;;;;;;;;;;;;;;;;;;;;;;;;;;;;;;;;;;;;;;;;;;;;;;;;;;;;;;;;;;;;;;;;;;;;;;;;;;;;;132,5260667
1188;[83];3rd GROUP 3;53,59;28,46;8,71;4,23;1,84;0,58;1,63;0,96;0;0;0;0;;0;53,59;28,46;8,71;4,23;1,84;0,58;1,63;0,96;0;0;0;0;0;0;;;;;;;;;;;;;;;;;;;;;;;;;;;;;;;;;;;;;;;;;;;;;;;;;;;;;;;;;;;;;;;;;;;;;;;272;2,33;;300;;;;;;2,33;;;;;1204;649;1853;2,65;2,64;2,13;1,53;118;0,162;0,3472;0,49;19,12;40,97;57,9144;47;10;28,2;18,8;0;6;89,7144;1;80;0;24;150;;;;40,2;;;;;;;;;;;;;;;;;;;;;;;;;;;;;;;;;;;;;;;;;;;;;;;;;;;;;;;;;;;;;;;;;;;;;;;;;;;;;;;;;;;;;;;;;;;;;;;;;;;;;;;;;;;135,1480667
1189;[83];3rd GROUP 4;53,59;28,46;8,71;4,23;1,84;0,58;1,63;0,96;0;0;0;0;;0;53,59;28,46;8,71;4,23;1,84;0,58;1,63;0,96;0;0;0;0;0;0;;;;;;;;;;;;;;;;;;;;;;;;;;;;;;;;;;;;;;;;;;;;;;;;;;;;;;;;;;;;;;;;;;;;;;;272;2,33;;310;;;;;;2,33;;;;;1204;649;1853;2,65;2,64;2,13;1,53;122;0,162;0,3472;0,49;19,76;42,36;59,8776;49;10;29,4;19,6;0;6,2;92,9976;1;80;0;24;150;;;;41,1;;;;;;;;;;;;;;;;;;;;;;;;;;;;;;;;;;;;;;;;;;;;;;;;;;;;;;;;;;;;;;;;;;;;;;;;;;;;;;;;;;;;;;;;;;;;;;;;;;;;;;;;;;;138,5360667
1190;[83];F100C0;53,59;28,46;8,71;4,23;1,84;0,58;1,63;0,96;0;0;0;0;;0;53,59;28,46;8,71;4,23;1,84;0,58;1,63;0,96;0;0;0;0;0;0;;;;;;;;;;;;;;;;;;;;;;;;;;;;;;;;;;;;;;;;;;;;;;;;;;;;;;;;;0;0;0;0;0;0;0;0;0;0;0;0;0;0;307;3,12;;310;;;;;;2,33;;;;;1204;649;1853;2,65;2,64;2,13;1,53;122;0,162;0,3472;0,49;19,79;42,41;59,94771429;48,85714286;10;29,31428571;19,54285714;0;6,2;92,982;1;80;0;24;150;;;;41,405;43,3884;;;44,876;;45,6198;;;;;;;;;;;;;;;;;;;;;;;;;;;;;;;;;;;;;;;;;;;;;;;4,20909;;3,48182;;3,21818;;;;;14,867;;12,9153;;11,1892;;;;;;;;;;;;;;;;;;;;;;;;;;;;;;;;4,12971;;3,8315;;3,62505;80;;;;138,4266381
1190_1;[83];F100C0;53,59;28,46;8,71;4,23;1,84;0,58;1,63;0,96;0;0;0;0;;0;53,59;28,46;8,71;4,23;1,84;0,58;1,63;0,96;0;0;0;0;0;0;;;;;;;;;;;;;;;;;;;;;;;;;;;;;;;;;;;;;;;;;;;;;;;;;;;;;;;;;0;0;0;0;0;0;0;0;0;0;0;0;0;0;307;3,12;;310;;;;;;2,33;;;;;1204;649;1853;2,65;2,64;2,13;1,53;122;0,162;0,3472;0,49;19,79;42,41;59,94771429;48,85714286;10;29,31428571;19,54285714;0;6,2;92,982;1;80;0;24;;150;300;;;;;;;;;;;;;;;;;;;;;;;;;;;;;;;;;4,21272;4,3873;;;4,54798;;4,69453;;4,75633;;;;;;;;;;;;;;4,20909;;3,48182;;3,21818;;;;;14,867;;12,9153;;11,1892;;;;;;;;;;;;;;;;;;;;;;;;;;;;;;;;4,12971;;3,8315;;3,62505;80;;;;138,4266381
1191;[83];F95C05;52,091;27,3215;8,4275;7,1565;1,797;0,565;1,5865;0,912;0;0;0;0;;0;50,9105;27,037;8,2745;4,0185;1,748;0,551;1,5485;0,912;0;0;0;0;0;0;;;;;;;;;;;;;;;;;;;;;;;;;;;;;;;;;;;;;;;;;;;;;;;;;;;;;;;;;1,1805;0,2845;0,153;3,138;0,049;0,014;0,038;0;0;0;0;0;0;0;305,25;3,0805;15,5;294,5;;;;;;2,33;;;;;1204;649;1853;2,65;2,64;2,13;1,53;122;0,162;0,3472;0,49;19,79;42,41;59,94771429;48,85714286;10;29,31428571;19,54285714;0;6,2;92,982;1;80;0;24;150;;;;44,6281;44,876;;;47,8512;;50,0826;;;;;;;;;;;;;;;;;;;;;;;;;;;;;;;;;;;;;;;;;;;;;;;3,63636;;3,16364;;2,94545;;;;;11,1872;;9,71993;;8,80066;;;;;;;;;;;;;;;;;;;;;;;;;;;;;;;;3,84569;;3,59332;;3,37782;74;;;;151,3846381
1191_1;[83];F95C05;52,091;27,3215;8,4275;7,1565;1,797;0,565;1,5865;0,912;0;0;0;0;;0;50,9105;27,037;8,2745;4,0185;1,748;0,551;1,5485;0,912;0;0;0;0;0;0;;;;;;;;;;;;;;;;;;;;;;;;;;;;;;;;;;;;;;;;;;;;;;;;;;;;;;;;;1,1805;0,2845;0,153;3,138;0,049;0,014;0,038;0;0;0;0;0;0;0;305,25;3,0805;15,5;294,5;;;;;;2,33;;;;;1204;649;1853;2,65;2,64;2,13;1,53;122;0,162;0,3472;0,49;19,79;42,41;59,94771429;48,85714286;10;29,31428571;19,54285714;0;6,2;92,982;1;80;0;24;;150;300;;;;;;;;;;;;;;;;;;;;;;;;;;;;;;;;;4,29771;4,44426;;;4,60485;;4,76558;;4,8979;;;;;;;;;;;;;;3,63636;;3,16364;;2,94545;;;;;11,1872;;9,71993;;8,80066;;;;;;;;;;;;;;;;;;;;;;;;;;;;;;;;3,84569;;3,59332;;3,37782;74;;;;151,3846381
1192;[83];F90C10;50,592;26,183;8,145;10,083;1,754;0,55;1,543;0,864;0;0;0;0;;0;48,231;25,614;7,839;3,807;1,656;0,522;1,467;0,864;0;0;0;0;0;0;;;;;;;;;;;;;;;;;;;;;;;;;;;;;;;;;;;;;;;;;;;;;;;;;;;;;;;;;2,361;0,569;0,306;6,276;0,098;0,028;0,076;0;0;0;0;0;0;0;303,5;3,041;31;279;;;;;3,12;2,33;;;;;1204;649;1853;2,65;2,64;2,13;1,53;122;0,162;0,3472;0,49;19,79;42,41;59,94771429;48,85714286;10;29,31428571;19,54285714;0;6,2;92,982;1;80;0;24;150;;;;50,8264;52,562;;;55,0413;;58,0165;;;;;;;;;;;;;;;;;;;;;;;;;;;;;;;;;;;;;;;;;;;;;;;2,07273;;1,97273;;1,7;;;;;8,70224;;8,42797;;7,8954;;;;;;;;;;;;;;;;;;;;;;;;;;;;;;;;3,33242;;3,21774;;3,13976;65;;;;164,3426381
1192_1;[83];F90C10;50,592;26,183;8,145;10,083;1,754;0,55;1,543;0,864;0;0;0;0;;0;48,231;25,614;7,839;3,807;1,656;0,522;1,467;0,864;0;0;0;0;0;0;;;;;;;;;;;;;;;;;;;;;;;;;;;;;;;;;;;;;;;;;;;;;;;;;;;;;;;;;2,361;0,569;0,306;6,276;0,098;0,028;0,076;0;0;0;0;0;0;0;303,5;3,041;31;279;;;;;3,12;2,33;;;;;1204;649;1853;2,65;2,64;2,13;1,53;122;0,162;0,3472;0,49;19,79;42,41;59,94771429;48,85714286;10;29,31428571;19,54285714;0;6,2;92,982;1;80;0;24;;150;300;;;;;;;;;;;;;;;;;;;;;;;;;;;;;;;;;4,36877;4,54339;;;4,64759;;4,86456;;4,96886;;;;;;;;;;;;;;2,07273;;1,97273;;1,7;;;;;8,70224;;8,42797;;7,8954;;;;;;;;;;;;;;;;;;;;;;;;;;;;;;;;3,33242;;3,21774;;3,13976;65;;;;164,3426381
1193;[83];F85C15;49,093;25,0445;7,8625;13,0095;1,711;0,535;1,4995;0,816;0;0;0;0;;0;45,5515;24,191;7,4035;3,5955;1,564;0,493;1,3855;0,816;0;0;0;0;0;0;;;;;;;;;;;;;;;;;;;;;;;;;;;;;;;;;;;;;;;;;;;;;;;;;;;;;;;;;3,5415;0,8535;0,459;9,414;0,147;0,042;0,114;0;0;0;0;0;0;0;301,75;3,0015;46,5;263,5;;;;;3,12;2,33;;;;;1204;649;1853;2,65;2,64;2,13;1,53;122;0,162;0,3472;0,49;19,79;42,41;59,94771429;48,85714286;10;29,31428571;19,54285714;0;6,2;92,982;1;80;0;24;150;;;;57,7686;58,5124;;;60,4959;;61,7355;;;;;;;;;;;;;;;;;;;;;;;;;;;;;;;;;;;;;;;;;;;;;;;1,76364;;1,46364;;1,40909;;;;;7,50673;;6,97471;;6,63616;;;;;;;;;;;;;;;;;;;;;;;;;;;;;;;;3,17698;;2,93379;;2,81911;59;;;;177,3006381
1193_1;[83];F85C15;49,093;25,0445;7,8625;13,0095;1,711;0,535;1,4995;0,816;0;0;0;0;;0;45,5515;24,191;7,4035;3,5955;1,564;0,493;1,3855;0,816;0;0;0;0;0;0;;;;;;;;;;;;;;;;;;;;;;;;;;;;;;;;;;;;;;;;;;;;;;;;;;;;;;;;;3,5415;0,8535;0,459;9,414;0,147;0,042;0,114;0;0;0;0;0;0;0;301,75;3,0015;46,5;263,5;;;;;3,12;2,33;;;;;1204;649;1853;2,65;2,64;2,13;1,53;122;0,162;0,3472;0,49;19,79;42,41;59,94771429;48,85714286;10;29,31428571;19,54285714;0;6,2;92,982;1;80;0;24;;150;300;;;;;;;;;;;;;;;;;;;;;;;;;;;;;;;;;4,62297;4,7975;;;4,94414;;5,07627;;5,1948;;;;;;;;;;;;;;1,76364;;1,46364;;1,40909;;;;;7,50673;;6,97471;;6,63616;;;;;;;;;;;;;;;;;;;;;;;;;;;;;;;;3,17698;;2,93379;;2,81911;59;;;;177,3006381
1194;[83];F80C20;47,594;23,906;7,58;15,936;1,668;0,52;1,456;0,768;0;0;0;0;;0;42,872;22,768;6,968;3,384;1,472;0,464;1,304;0,768;0;0;0;0;0;0;;;;;;;;;;;;;;;;;;;;;;;;;;;;;;;;;;;;;;;;;;;;;;;;;;;;;;;;;4,722;1,138;0,612;12,552;0,196;0,056;0,152;0;0;0;0;0;0;0;300;2,962;62;248;;;;;3,12;2,33;;;;;1204;649;1853;2,65;2,64;2,13;1,53;122;0,162;0,3472;0,49;19,79;42,41;59,94771429;48,85714286;10;29,31428571;19,54285714;0;6,2;92,982;1;80;0;24;150;;;;63,2231;64,2149;;;64,7107;;65,7025;;;;;;;;;;;;;;;;;;;;;;;;;;;;;;;;;;;;;;;;;;;;;;;1,43636;;1,18182;;1,11818;;;;;6,95694;;6,13459;;6,02177;;;;;;;;;;;;;;;;;;;;;;;;;;;;;;;;2,98468;;2,69571;;2,54438;55;;;;190,2586381
1194_1;[83];F80C20;47,594;23,906;7,58;15,936;1,668;0,52;1,456;0,768;0;0;0;0;;0;42,872;22,768;6,968;3,384;1,472;0,464;1,304;0,768;0;0;0;0;0;0;;;;;;;;;;;;;;;;;;;;;;;;;;;;;;;;;;;;;;;;;;;;;;;;;;;;;;;;;4,722;1,138;0,612;12,552;0,196;0,056;0,152;0;0;0;0;0;0;0;300;2,962;62;248;;;;;3,12;2,33;;;;;1204;649;1853;2,65;2,64;2,13;1,53;122;0,162;0,3472;0,49;19,79;42,41;59,94771429;48,85714286;10;29,31428571;19,54285714;0;6,2;92,982;1;80;0;24;;150;300;;;;;;;;;;;;;;;;;;;;;;;;;;;;;;;;;4,84891;4,99541;;;5,1136;;5,26005;;5,40665;;;;;;;;;;;;;;1,43636;;1,18182;;1,11818;;;;;6,95694;;6,13459;;6,02177;;;;;;;;;;;;;;;;;;;;;;;;;;;;;;;;2,98468;;2,69571;;2,54438;55;;;;190,2586381
1195;[83];F75C25;46,095;22,7675;7,2975;18,8625;1,625;0,505;1,4125;0,72;0;0;0;0;;0;40,1925;21,345;6,5325;3,1725;1,38;0,435;1,2225;0,72;0;0;0;0;0;0;;;;;;;;;;;;;;;;;;;;;;;;;;;;;;;;;;;;;;;;;;;;;;;;;;;;;;;;;5,9025;1,4225;0,765;15,69;0,245;0,07;0,19;0;0;0;0;0;0;0;298,25;2,9225;77,5;232,5;;;;;3,12;2,33;;;;;1204;649;1853;2,65;2,64;2,13;1,53;122;0,162;0,3472;0,49;19,79;42,41;59,94771429;48,85714286;10;29,31428571;19,54285714;0;6,2;92,982;1;80;0;24;150;;;;61,4876;62,4793;;;63,719;;64,4628;;;;;;;;;;;;;;;;;;;;;;;;;;;;;;;;;;;;;;;;;;;;;;;1,58182;;1,34545;;1,21818;;;;;7,14915;;6,8427;;6,40738;;;;;;;;;;;;;;;;;;;;;;;;;;;;;;;;3,13192;;2,8705;;2,80167;52;;;;203,2166381
1195_1;[83];F75C25;46,095;22,7675;7,2975;18,8625;1,625;0,505;1,4125;0,72;0;0;0;0;;0;40,1925;21,345;6,5325;3,1725;1,38;0,435;1,2225;0,72;0;0;0;0;0;0;;;;;;;;;;;;;;;;;;;;;;;;;;;;;;;;;;;;;;;;;;;;;;;;;;;;;;;;;5,9025;1,4225;0,765;15,69;0,245;0,07;0,19;0;0;0;0;0;0;0;298,25;2,9225;77,5;232,5;;;;;3,12;2,33;;;;;1204;649;1853;2,65;2,64;2,13;1,53;122;0,162;0,3472;0,49;19,79;42,41;59,94771429;48,85714286;10;29,31428571;19,54285714;0;6,2;92,982;1;80;0;24;;150;300;;;;;;;;;;;;;;;;;;;;;;;;;;;;;;;;;4,38469;4,55931;;;4,81849;;4,92274;;5,04102;;;;;;;;;;;;;;1,58182;;1,34545;;1,21818;;;;;7,14915;;6,8427;;6,40738;;;;;;;;;;;;;;;;;;;;;;;;;;;;;;;;3,13192;;2,8705;;2,80167;52;;;;203,2166381
1196;[83];F70C30;44,596;21,629;7,015;21,789;1,582;0,49;1,369;0,672;0;0;0;0;;0;37,513;19,922;6,097;2,961;1,288;0,406;1,141;0,672;0;0;0;0;0;0;;;;;;;;;;;;;;;;;;;;;;;;;;;;;;;;;;;;;;;;;;;;;;;;;;;;;;;;;7,083;1,707;0,918;18,828;0,294;0,084;0,228;0;0;0;0;0;0;0;296,5;2,883;93;217;;;;;3,12;2,33;;;;;1204;649;1853;2,65;2,64;2,13;1,53;122;0,162;0,3472;0,49;19,79;42,41;59,94771429;48,85714286;10;29,31428571;19,54285714;0;6,2;92,982;1;80;0;24;150;;;;60,4959;61,2397;;;61,7355;;62,4793;;;;;;;;;;;;;;;;;;;;;;;;;;;;;;;;;;;;;;;;;;;;;;;1,72727;;1,51818;;1,38182;;;;;7,92178;;7,55097;;7,05058;;;;;;;;;;;;;;;;;;;;;;;;;;;;;;;;3,26994;;3,05441;;2,95813;50;;;;216,1746381
