Repository: Yuanhao-Xu/DA

al_mian_xgb.py: Main program for running the active learning framework.
DataProcessor.py: This file is used to select the datasets to be tested.
alstr_XX.py: Classes for all query strategies.
G_Dataset: Contains all synthetic datasets and the dataset generator.
Dataset: Contains all real-world datasets.
xgb_res: Contains the results of the active learning performance of all strategies on all datasets.
Sec6_2_al_main_viz.py + Sec6_2_plot_distribution.py + Sec6_2_concrete_LL4AL_vs_EGAL_viz: Visualizations in Section 6.2 that compare the sample selection process.
Sec_4_1_dataset_analysis.py + Dataset_Analysis_Reports: Scripts and reports for dataset analysis.

File: Dataset/AAC/data.csv (part 18 of 22)
ylinder (MPa);365-d fst-cylinder (MPa);3-d Ec (MPa);7-d Ec (MPa);14-d Ec (MPa);21-d Ec (MPa);28-d Ec (MPa);56-d Ec (MPa);90-d Ec (MPa);180-d Ec (MPa) ;365-d Ec (MPa);3-d WA (%);7-d WA (%);14-d WA (%);21-d WA (%);28-d WA (%);56-d WA (%);90-d WA (%);180-d WA (%);365-d WA (%);3-d Porosity/AVPV (%);7-d Porosity/AVPV (%);14-d Porosity/AVPV (%);21-d Porosity/AVPV (%);28-d Porosity/AVPV (%);56-d Porosity/AVPV (%);90-d Porosity/AVPV (%);180-d Porosity/AVPV (%);365-d Porosity/AVPV (%);3-d Water permeability (mm);7-d Water permeability (mm);14-d Water permeability (mm);21-d Water permeability (mm);28-d Water permeability (mm);56-d Water permeability (mm);90-d Water permeability (mm);180-d Water permeability (mm);365-d Water permeability (mm);3-d Abrasion resistance (mm);7-d Abrasion resistance (mm);14-d Abrasion resistance (mm);21-d Abrasion resistance (mm);28-d Abrasion resistance (mm);56-d Abrasion resistance (mm);90-d Abrasion resistance (mm);180-d Abrasion resistance (mm);365-d Abrasion resistance (mm);3-d UPV (m/s);7-d UPV (m/s);14-d UPV (m/s);21-d UPV (m/s);28-d UPV (m/s);56-d UPV (m/s);90-d UPV (m/s);180-d UPV (m/s);365-d UPV (m/s);3-d sorptivity(m/s^0.5);7-d sorptivity(m/s^0.5);14-d sorptivity(m/s^0.5);21-d sorptivity(m/s^0.5);28-d sorptivity(m/s^0.5);56-d sorptivity(m/s^0.5);90-d sorptivity(m/s^0.5);180-d sorptivity(m/s^0.5);365-d sorptivity(m/s^0.5);Slump (mm);flowtable;Seeting I;Setting F;"CO2 footprint
(kg emision per 1m3 of samples produced and cured)
[108] and [109] used"
1332;[95];VA90GGBS10;43,8881;15,7504;10,2063;13,3822;9,2464;3,3127;1,0619;0,0306;2,16;0,3834;0;0;;1,08;0;0;0;0;0;0;0;0;0;0;0;0;0;0;3,5;1;0,13;4,03;0,8;0,015;0;0,239;0;0,06;0;0;0;0,18;40,5081;14,2704;9,9063;9,5022;8,5374;3,2877;1,0179;0,0306;2,16;0,3834;0;0;0;0,9;;;;;;;;;;;;;;;;;;;;;;;;;;;;;;;;;;;;;;;;;;;;;;;38,4;;;345,6;;;2,88;;;2,77;1185,6;683,4;1869;2,7;2,6;0;0;103;0,115;0,3;0,59;11,85;30,9;60,255;54,85;8;37,298;17,552;0;7,68;102,161;;25;;24;100;;;;;;;;17,5;;;;;;;;;;;;;;;;;;;;;;;;;;;;;;;;;;;;;;;;;;;;;;;;;5,27;;;;;;;;;;;;;;;;;;;;;;;;;;;;;;;;;;;;;;;;;;;;;13,64581132;;;;;;;;;96,09848
1333;[95];VA80GGBS20;42,7672;15,6448;9,4056;16,2064;9,0068;2,9724;0,9928;0,0272;1,92;0,3408;0;0;;1,16;0;0;0;0;0;0;0;0;0;0;0;0;0;0;7;2;0,26;8,06;1,6;0,03;0;0,478;0;0,12;0;0;0;0,36;36,0072;12,6848;8,8056;8,4464;7,5888;2,9224;0,9048;0,0272;1,92;0,3408;0;0;0;0,8;;;;;;;;;;;;;;;;;;;;;;;;;;;;;;;;;;;;;;;;;;;;;;;76,8;;;307,2;;;2,88;;;2,77;1185,6;683,4;1869;2,7;2,6;0;0;103;0,115;0,3;0,59;11,85;30,9;60,255;54,85;8;37,298;17,552;0;7,68;102,161;;25;;24;100;;;;;;;;24;;;;;;;;;;;;;;;;;;;;;;;;;;;;;;;;;;;;;;;;;;;;;;;;;6,4;;;;;;;;;;;;;;;;;;;;;;;;;;;;;;;;;;;;;;;;;;;;;12,4193666;;;;;;;;;98,09528
1334;[95];VA70GGBS30;41,6463;15,5392;8,6049;19,0306;8,7672;2,6321;0,9237;0,0238;1,68;0,2982;0;0;;1,24;0;0;0;0;0;0;0;0;0;0;0;0;0;0;10,5;3;0,39;12,09;2,4;0,045;0;0,717;0;0,18;0;0;0;0,54;31,5063;11,0992;7,7049;7,3906;6,6402;2,5571;0,7917;0,0238;1,68;0,2982;0;0;0;0,7;;;;;;;;;;;;;;;;;;;;;;;;;;;;;;;;;;;;;;;;;;;;;;;115,2;;;268,8;;;2,88;;;2,77;1185,6;683,4;1869;2,7;2,6;0;0;103;0,115;0,3;0,59;11,85;30,9;60,255;54,85;8;37,298;17,552;0;7,68;102,161;;25;;24;100;;;;;;;;33;;;;;;;;;;;;;;;;;;;;;;;;;;;;;;;;;;;;;;;;;;;;;;;;;5,64;;;;;;;;;;;;;;;;;;;;;;;;;;;;;;;;;;;;;;;;;;;;;9,81155781;;;;;;;;;100,09208
1335;[95];VA60GGBS40;40,5254;15,4336;7,8042;21,8548;8,5276;2,2918;0,8546;0,0204;1,44;0,2556;0;0;;1,32;0;0;0;0;0;0;0;0;0;0;0;0;0;0;14;4;0,52;16,12;3,2;0,06;0;0,956;0;0,24;0;0;0;0,72;27,0054;9,5136;6,6042;6,3348;5,6916;2,1918;0,6786;0,0204;1,44;0,2556;0;0;0;0,6;;;;;;;;;;;;;;;;;;;;;;;;;;;;;;;;;;;;;;;;;;;;;;;153,6;;;230,4;;;2,88;;;2,77;1185,6;683,4;1869;2,7;2,6;0;0;103;0,115;0,3;0,59;11,85;30,9;60,255;54,85;8;37,298;17,552;0;7,68;102,161;;25;;24;100;;;;;;;;46;;;;;;;;;;;;;;;;;;;;;;;;;;;;;;;;;;;;;;;;;;;;;;;;;5,2;;;;;;;;;;;;;;;;;;;;;;;;;;;;;;;;;;;;;;;;;;;;;8,443103695;;;;;;;;;102,08888
1336;[95];VA50GGBS50;39,4045;15,328;7,0035;24,679;8,288;1,9515;0,7855;0,017;1,2;0,213;0;0;;1,4;0;0;0;0;0;0;0;0;0;0;0;0;0;0;17,5;5;0,65;20,15;4;0,075;0;1,195;0;0,3;0;0;0;0,9;22,5045;7,928;5,5035;5,279;4,743;1,8265;0,5655;0,017;1,2;0,213;0;0;0;0,5;;;;;;;;;;;;;;;;;;;;;;;;;;;;;;;;;;;;;;;;;;;;;;;192;;;192;;;2,88;;;2,77;1185,6;683,4;1869;2,7;2,6;0;0;103;0,115;0,3;0,59;11,85;30,9;60,255;54,85;8;37,298;17,552;0;7,68;102,161;;25;;24;100;;;;;;;;50,75;;;;;;;;;;;;;;;;;;;;;;;;;;;;;;;;;;;;;;;;;;;;;;;;;5,29;;;;;;;;;;;;;;;;;;;;;;;;;;;;;;;;;;;;;;;;;;;;;10,61197437;;;;;;;;;104,08568
1337;[96];8M1;65,6;26,53;5,49;0,31;0,76;0,36;0,23;0,31;0;0;0;0;;0,41;65,6;26,53;5,49;0,31;0,76;0,36;0,23;0,31;0;0;0;0;0;0,41;;;;;;;;;;;;;;;;;;;;;;;;;;;;;;;;;;;;;;;;;;;;;;;;;;;;;;;;;;;;;;;;;;;;;;;;;;430;;;;;;2,42;;;;;1243;533;1776;2,78;2,73;0;0;138;0,1695;0,3506;0,4799;23,39;48,38;66,2262;56;8;38,08;17,92;0;8,6;109,4662;1;60;1;27;100;;;;20,9327;27,1075;;;31,0558;;;;;;;;;;;;;;;;;;;;;;;;;;;;;;;;;;;;;;;;;;;;;;;;;;;;;;;;;;;;;;;;;;;;;;;;;;;;;;;;;;;;;;;;;;;;;;;;;;;114,921;;;;132,8679333
1338;[96];8M2;65,6;26,53;5,49;0,31;0,76;0,36;0,23;0,31;0;0;0;0;;0,41;65,6;26,53;5,49;0,31;0,76;0,36;0,23;0,31;0;0;0;0;0;0,41;;;;;;;;;;;;;;;;;;;;;;;;;;;;;;;;;;;;;;;;;;;;;;;;;;;;;;;;;;;;;;;;;;;;;;;;;;397;;;;;;2,42;;;;;1277;547;1824;2,78;2,73;0;0;128;0,1695;0,3506;0,4799;21,7;44,88;61,4272;51;8;34,68;16,32;0;7,94;100,8712;1;60;1;27;100;;;;22,3542;28,529;;;32,6797;;;;;;;;;;;;;;;;;;;;;;;;;;;;;;;;;;;;;;;;;;;;;;;;;;;;;;;;;;;;;;;;;;;;;;;;;;;;;;;;;;;;;;;;;;;;;;;;;;;109,841;;;;125,0615333
1339;[96];8M3;65,6;26,53;5,49;0,31;0,76;0,36;0,23;0,31;0;0;0;0;;0,41;65,6;26,53;5,49;0,31;0,76;0,36;0,23;0,31;0;0;0;0;0;0,41;;;;;;;;;;;;;;;;;;;;;;;;;;;;;;;;;;;;;;;;;;;;;;;;;;;;;;;;;;;;;;;;;;;;;;;;;;364;;;;;;2,42;;;;;1311;562;1873;2,78;2,73;0;0;117;0,1695;0,3506;0,4799;19,83;41,02;56,1483;46;8;31,28;14,72;0;7,28;91,7963;1;60;1;27;100;;;;23,1685;29,5457;;;32,9878;;;;;;;;;;;;;;;;;;;;;;;;;;;;;;;;;;;;;;;;;;;;;;;;;;;;;;;;;;;;;;;;;;;;;;;;;;;;;;;;;;;;;;;;;;;;;;;;;;;80;;;;116,8999333
1340;[96];8M4;65,6;26,53;5,49;0,31;0,76;0,36;0,23;0,31;0;0;0;0;;0,41;65,6;26,53;5,49;0,31;0,76;0,36;0,23;0,31;0;0;0;0;0;0,41;;;;;;;;;;;;;;;;;;;;;;;;;;;;;;;;;;;;;;;;;;;;;;;;;;;;;;;;;;;;;;;;;;;;;;;;;;331;;;;;;2,42;;;;;1344;576;1920;2,78;2,73;0;0;106;0,1695;0,3506;0,4799;17,97;37,16;50,8694;42;8;28,56;13,44;0;6,62;83,4014;1;60;1;27;100;;;;21,5535;26,5138;;;31,0693;;;;;;;;;;;;;;;;;;;;;;;;;;;;;;;;;;;;;;;;;;;;;;;;;;;;;;;;;;;;;;;;;;;;;;;;;;;;;;;;;;;;;;;;;;;;;;;;;;;74,9206;;;;109,3415333
1341;[96];8M5;65,6;26,53;5,49;0,31;0,76;0,36;0,23;0,31;0;0;0;0;;0,41;65,6;26,53;5,49;0,31;0,76;0,36;0,23;0,31;0;0;0;0;0;0,41;;;;;;;;;;;;;;;;;;;;;;;;;;;;;;;;;;;;;;;;;;;;;;;;;;;;;;;;;;;;;;;;;;;;;;;;;;298;;;;;;2,42;;;;;1377;590;1967;2,78;2,73;0;0;96;0,1695;0,3506;0,4799;16,27;33,66;46,0704;38;8;25,84;12,16;0;5,96;75,4864;1;60;1;27;100;;;;19,635;24,4939;;;27,5311;;;;;;;;;;;;;;;;;;;;;;;;;;;;;;;;;;;;;;;;;;;;;;;;;;;;;;;;;;;;;;;;;;;;;;;;;;;;;;;;;;;;;;;;;;;;;;;;;;;44,7619;;;;102,1431333
1342;[96];10M1;65,6;26,53;5,49;0,31;0,76;0,36;0,23;0,31;0;0;0;0;;0,41;65,6;26,53;5,49;0,31;0,76;0,36;0,23;0,31;0;0;0;0;0;0,41;;;;;;;;;;;;;;;;;;;;;;;;;;;;;;;;;;;;;;;;;;;;;;;;;;;;;;;;;;;;;;;;;;;;;;;;;;430;;;;;;2,42;;;;;1243;533;1776;2,78;2,73;0;0;138;0,1695;0,3506;0,4799;23,39;48,38;66,2262;55;10;33;22;0;8,6;104,3862;1;60;1;27;100;;;;25,3719;30,9104;;;33,9639;;;;;;;;;;;;;;;;;;;;;;;;;;;;;;;;;;;;;;;;;;;;;;;;;;;;;;;;;;;;;;;;;;;;;;;;;;;;;;;;;;;;;;;;;;;;;;;;;;;114,921;;;;140,6811333
1343;[96];10M2;65,6;26,53;5,49;0,31;0,76;0,36;0,23;0,31;0;0;0;0;;0,41;65,6;26,53;5,49;0,31;0,76;0,36;0,23;0,31;0;0;0;0;0;0,41;;;;;;;;;;;;;;;;;;;;;;;;;;;;;;;;;;;;;;;;;;;;;;;;;;;;;;;;;;;;;;;;;;;;;;;;;;397;;;;;;2,42;;;;;1277;547;1824;2,78;2,73;0;0;128;0,1695;0,3506;0,4799;21,7;44,88;61,4272;51;10;30,6;20,4;0;7,94;96,7912;1;60;1;27;100;;;;26,0619;32,0528;;;35,6706;;;;;;;;;;;;;;;;;;;;;;;;;;;;;;;;;;;;;;;;;;;;;;;;;;;;;;;;;;;;;;;;;;;;;;;;;;;;;;;;;;;;;;;;;;;;;;;;;;;109,841;;;;132,8747333
1344;[96];10M3;65,6;26,53;5,49;0,31;0,76;0,36;0,23;0,31;0;0;0;0;;0,41;65,6;26,53;5,49;0,31;0,76;0,36;0,23;0,31;0;0;0;0;0;0,41;;;;;;;;;;;;;;;;;;;;;;;;;;;;;;;;;;;;;;;;;;;;;;;;;;;;;;;;;;;;;;;;;;;;;;;;;;364;;;;;;2,42;;;;;1311;562;1873;2,78;2,73;0;0;117;0,1695;0,3506;0,4799;19,83;41,02;56,1483;47;10;28,2;18,8;0;7,28;88,7163;1;60;1;27;100;;;;27,0916;32,5172;;;36,5875;;;;;;;;;;;;;;;;;;;;;;;;;;;;;;;;;;;;;;;;;;;;;;;;;;;;;;;;;;;;;;;;;;;;;;;;;;;;;;;;;;;;;;;;;;;;;;;;;;;80;;;;124,7131333
1345;[96];10M4;65,6;26,53;5,49;0,31;0,76;0,36;0,23;0,31;0;0;0;0;;0,41;65,6;26,53;5,49;0,31;0,76;0,36;0,23;0,31;0;0;0;0;0;0,41;;;;;;;;;;;;;;;;;;;;;;;;;;;;;;;;;;;;;;;;;;;;;;;;;;;;;;;;;;;;;;;;;;;;;;;;;;331;;;;;;2,42;;;;;1344;576;1920;2,78;2,73;0;0;106;0,1695;0,3506;0,4799;17,97;37,16;50,8694;42;10;25,2;16,8;0;6,62;80,0414;1;60;1;27;100;;;;25,5219;29,9312;;;33,5492;;;;;;;;;;;;;;;;;;;;;;;;;;;;;;;;;;;;;;;;;;;;;;;;;;;;;;;;;;;;;;;;;;;;;;;;;;;;;;;;;;;;;;;;;;;;;;;;;;;74,9206;;;;115,7759333
1346;[96];10M5;65,6;26,53;5,49;0,31;0,76;0,36;0,23;0,31;0;0;0;0;;0,41;65,6;26,53;5,49;0,31;0,76;0,36;0,23;0,31;0;0;0;0;0;0,41;;;;;;;;;;;;;;;;;;;;;;;;;;;;;;;;;;;;;;;;;;;;;;;;;;;;;;;;;;;;;;;;;;;;;;;;;;298;;;;;;2,42;;;;;1377;590;1967;2,78;2,73;0;0;96;0,1695;0,3506;0,4799;16,27;33,66;46,0704;38;10;22,8;15,2;0;5,96;72,4464;1;60;1;27;100;;;;21,4669;26,5536;;;32,997;;;;;;;;;;;;;;;;;;;;;;;;;;;;;;;;;;;;;;;;;;;;;;;;;;;;;;;;;;;;;;;;;;;;;;;;;;;;;;;;;;;;;;;;;;;;;;;;;;;44,7619;;;;107,9647333
1347;[96];12M1;65,6;26,53;5,49;0,31;0,76;0,36;0,23;0,31;0;0;0;0;;0,41;65,6;26,53;5,49;0,31;0,76;0,36;0,23;0,31;0;0;0;0;0;0,41;;;;;;;;;;;;;;;;;;;;;;;;;;;;;;;;;;;;;;;;;;;;;;;;;;;;;;;;;;;;;;;;;;;;;;;;;;430;;;;;;2,42;;;;;1243;533;1776;2,78;2,73;0;0;138;0,1695;0,3506;0,4799;23,39;48,38;66,2262;55;12;28,6;26,4;0;8,6;99,9862;1;60;1;27;100;;;;25,0408;31,035;;;36,1281;;;;;;;;;;;;;;;;;;;;;;;;;;;;;;;;;;;;;;;;;;;;;;;;;;;;;;;;;;;;;;;;;;;;;;;;;;;;;;;;;;;;;;;;;;;;;;;;;;;114,921;;;;149,1071333
1348;[96];12M2;65,6;26,53;5,49;0,31;0,76;0,36;0,23;0,31;0;0;0;0;;0,41;65,6;26,53;5,49;0,31;0,76;0,36;0,23;0,31;0;0;0;0;0;0,41;;;;;;;;;;;;;;;;;;;;;;;;;;;;;;;;;;;;;;;;;;;;;;;;;;;;;;;;;;;;;;;;;;;;;;;;;;397;;;;;;2,42;;;;;1277;547;1824;2,78;2,73;0;0;128;0,1695;0,3506;0,4799;21,7;44,88;61,4272;50;12;26;24;0;7,94;92,1912;1;60;1;27;100;;;;26,5465;33,1071;;;38,6522;;;;;;;;;;;;;;;;;;;;;;;;;;;;;;;;;;;;;;;;;;;;;;;;;;;;;;;;;;;;;;;;;;;;;;;;;;;;;;;;;;;;;;;;;;;;;;;;;;;109,841;;;;139,7687333
1349;[96];12M3;65,6;26,53;5,49;0,31;0,76;0,36;0,23;0,31;0;0;0;0;;0,41;65,6;26,53;5,49;0,31;0,76;0,36;0,23;0,31;0;0;0;0;0;0,41;;;;;;;;;;;;;;;;;;;;;;;;;;;;;;;;;;;;;;;;;;;;;;;;;;;;;;;;;;;;;;;;;;;;;;;;;;364;;;;;;2,42;;;;;1311;562;1873;2,78;2,73;0;0;117;0,1695;0,3506;0,4799;19,83;41,02;56,1483;47;12;24,44;22,56;0;7,28;84,9563;1;60;1;27;100;;;;27,1497;33,7096;;;37,219;;;;;;;;;;;;;;;;;;;;;;;;;;;;;;;;;;;;;;;;;;;;;;;;;;;;;;;;;;;;;;;;;;;;;;;;;;;;;;;;;;;;;;;;;;;;;;;;;;;80;;;;131,9135333
1350;[96];12M4;65,6;26,53;5,49;0,31;0,76;0,36;0,23;0,31;0;0;0;0;;0,41;65,6;26,53;5,49;0,31;0,76;0,36;0,23;0,31;0;0;0;0;0;0,41;;;;;;;;;;;;;;;;;;;;;;;;;;;;;;;;;;;;;;;;;;;;;;;;;;;;;;;;;;;;;;;;;;;;;;;;;;331;;;;;;2,42;;;;;1344;576;1920;2,78;2,73;0;0;106;0,1695;0,3506;0,4799;17,97;37,16;50,8694;42;12;21,84;20,16;0;6,62;76,6814;1;60;1;27;100;;;;25,154;32,1652;;;35,2233;;;;;;;;;;;;;;;;;;;;;;;;;;;;;;;;;;;;;;;;;;;;;;;;;;;;;;;;;;;;;;;;;;;;;;;;;;;;;;;;;;;;;;;;;;;;;;;;;;;74,9206;;;;122,2103333
1351;[96];12M5;65,6;26,53;5,49;0,31;0,76;0,36;0,23;0,31;0;0;0;0;;0,41;65,6;26,53;5,49;0,31;0,76;0,36;0,23;0,31;0;0;0;0;0;0,41;;;;;;;;;;;;;;;;;;;;;;;;;;;;;;;;;;;;;;;;;;;;;;;;;;;;;;;;;;;;;;;;;;;;;;;;;;298;;;;;;2,42;;;;;1377;590;1967;2,78;2,73;0;0;96;0,1695;0,3506;0,4799;16,27;33,66;46,0704;158;12;82,16;75,84;0;5,96;131,8064;1;60;1;27;100;;;;22,8165;29,1515;;;32,21;;;;;;;;;;;;;;;;;;;;;;;;;;;;;;;;;;;;;;;;;;;;;;;;;;;;;;;;;;;;;;;;;;;;;;;;;;;;;;;;;;;;;;;;;;;;;;;;;;;44,7619;;;;224,0903333
1352;[96];14M1;65,6;26,53;5,49;0,31;0,76;0,36;0,23;0,31;0;0;0;0;;0,41;65,6;26,53;5,49;0,31;0,76;0,36;0,23;0,31;0;0;0;0;0;0,41;;;;;;;;;;;;;;;;;;;;;;;;;;;;;;;;;;;;;;;;;;;;;;;;;;;;;;;;;;;;;;;;;;;;;;;;;;430;;;;;;2,42;;;;;1243;533;1776;2,78;2,73;0;0;138;0,1695;0,3506;0,4799;23,39;48,38;66,2262;55;14;24,2;30,8;0;8,6;95,5862;1;60;1;27;100;;;;26,5169;32,5843;;;37,9775;;;;;;;;;;;;;;;;;;;;;;;;;;;;;;;;;;;;;;;;;;;;;;;;;;;;;;;;;;;;;;;;;;;;;;;;;;;;;;;;;;;;;;;;;;;;;;;;;;;114,921;;;;157,5331333
1353;[96];14M2;65,6;26,53;5,49;0,31;0,76;0,36;0,23;0,31;0;0;0;0;;0,41;65,6;26,53;5,49;0,31;0,76;0,36;0,23;0,31;0;0;0;0;0;0,41;;;;;;;;;;;;;;;;;;;;;;;;;;;;;;;;;;;;;;;;;;;;;;;;;;;;;;;;;;;;;;;;;;;;;;;;;;397;;;;;;2,42;;;;;1277;547;1824;2,78;2,73;0;0;128;0,1695;0,3506;0,4799;21,7;44,88;61,4272;51;14;22,44;28,56;0;7,94;88,6312;1;60;1;27;100;;;;27,4157;34,0449;;;39,1011;;;;;;;;;;;;;;;;;;;;;;;;;;;;;;;;;;;;;;;;;;;;;;;;;;;;;;;;;;;;;;;;;;;;;;;;;;;;;;;;;;;;;;;;;;;;;;;;;;;109,841;;;;148,5011333
1354;[96];14M3;65,6;26,53;5,49;0,31;0,76;0,36;0,23;0,31;0;0;0;0;;0,41;65,6;26,53;5,49;0,31;0,76;0,36;0,23;0,31;0;0;0;0;0;0,41;;;;;;;;;;;;;;;;;;;;;;;;;;;;;;;;;;;;;;;;;;;;;;;;;;;;;;;;;;;;;;;;;;;;;;;;;;364;;;;;;2,42;;;;;1311;562;1873;2,78;2,73;0;0;117;0,1695;0,3506;0,4799;19,83;41,02;56,1483;47;14;20,68;26,32;0;7,28;81,1963;1;60;1;27;100;;;;28,9888;35,0562;;;37,9775;;;;;;;;;;;;;;;;;;;;;;;;;;;;;;;;;;;;;;;;;;;;;;;;;;;;;;;;;;;;;;;;;;;;;;;;;;;;;;;;;;;;;;;;;;;;;;;;;;;80;;;;139,1139333
1355;[96];14M4;65,6;26,53;5,49;0,31;0,76;0,36;0,23;0,31;0;0;0;0;;0,41;65,6;26,53;5,49;0,31;0,76;0,36;0,23;0,31;0;0;0;0;0;0,41;;;;;;;;;;;;;;;;;;;;;;;;;;;;;;;;;;;;;;;;;;;;;;;;;;;;;;;;;;;;;;;;;;;;;;;;;;331;;;;;;2,42;;;;;1344;576;1920;2,78;2,73;0;0;106;0,1695;0,3506;0,4799;17,97;37,16;50,8694;42;14;18,48;23,52;0;6,62;73,3214;1;60;1;27;100;;;;26,5169;33,0337;;;36,5169;;;;;;;;;;;;;;;;;;;;;;;;;;;;;;;;;;;;;;;;;;;;;;;;;;;;;;;;;;;;;;;;;;;;;;;;;;;;;;;;;;;;;;;;;;;;;;;;;;;74,9206;;;;128,6447333
1356;[96];14M5;65,6;26,53;5,49;0,31;0,76;0,36;0,23;0,31;0;0;0;0;;0,41;65,6;26,53;5,49;0,31;0,76;0,36;0,23;0,31;0;0;0;0;0;0,41;;;;;;;;;;;;;;;;;;;;;;;;;;;;;;;;;;;;;;;;;;;;;;;;;;;;;;;;;;;;;;;;;;;;;;;;;;298;;;;;;2,42;;;;;1377;590;1967;2,78;2,73;0;0;96;0,1695;0,3506;0,4799;16,27;33,66;46,0704;38;14;16,72;21,28;0;5,96;66,3664;1;60;1;27;100;;;;27,4157;30,5618;;;32,0225;;;;;;;;;;;;;;;;;;;;;;;;;;;;;;;;;;;;;;;;;;;;;;;;;;;;;;;;;;;;;;;;;;;;;;;;;;;;;;;;;;;;;;;;;;;;;;;;;;;44,7619;;;;119,6079333
1357;[96];8M21;65,6;26,53;5,49;0,31;0,76;0,36;0,23;0,31;0;0;0;0;;0,41;65,6;26,53;5,49;0,31;0,76;0,36;0,23;0,31;0;0;0;0;0;0,41;;;;;;;;;;;;;;;;;;;;;;;;;;;;;;;;;;;;;;;;;;;;;;;;;;;;;;;;;;;;;;;;;;;;;;;;;;397;;;;;;2,42;;;;;1277;547;1824;2,78;2,73;0;0;128;0,1695;0,3506;0,4799;21,7;44,88;61,4272;51;8;34,68;16,32;0;7,94;100,8712;1;60;1;27;100;;;;22,5922;23,5624;;;24,5319;;;;;;;;;;;;;;;;;;;;;;;;;;;;;;;;;;;;;;;;;;;;;;;;;;;;;;;;;;;;;;;;;;;;;;;;;;;;;;;;;;;;;;;;;;;;;;;;;;;109,841;;;;125,0615333
1358;[96];8M22;65,6;26,53;5,49;0,31;0,76;0,36;0,23;0,31;0;0;0;0;;0,41;65,6;26,53;5,49;0,31;0,76;0,36;0,23;0,31;0;0;0;0;0;0,41;;;;;;;;;;;;;;;;;;;;;;;;;;;;;;;;;;;;;;;;;;;;;;;;;;;;;;;;;;;;;;;;;;;;;;;;;;397;;;;;;2,42;;;;;1277;547;1824;2,78;2,73;0;0;128;0,1695;0,3506;0,4799;21,7;44,88;61,4272;51;8;34,68;16,32;0;7,94;100,8712;1;70;1;27;100;;;;26,0355;25,622;;;28,6809;;;;;;;;;;;;;;;;;;;;;;;;;;;;;;;;;;;;;;;;;;;;;;;;;;;;;;;;;;;;;;;;;;;;;;;;;;;;;;;;;;;;;;;;;;;;;;;;;;;109,841;;;;131,4782
1359;[96];8M23;65,6;26,53;5,49;0,31;0,76;0,36;0,23;0,31;0;0;0;0;;0,41;65,6;26,53;5,49;0,31;0,76;0,36;0,23;0,31;0;0;0;0;0;0,41;;;;;;;;;;;;;;;;;;;;;;;;;;;;;;;;;;;;;;;;;;;;;;;;;;;;;;;;;;;;;;;;;;;;;;;;;;397;;;;;;2,42;;;;;1277;547;1824;2,78;2,73;0;0;128;0,1695;0,3506;0,4799;21,7;44,88;61,4272;51;8;34,68;16,32;0;7,94;100,8712;1;80;1;27;100;;;;30,1794;31,683;;;32,7567;;;;;;;;;;;;;;;;;;;;;;;;;;;;;;;;;;;;;;;;;;;;;;;;;;;;;;;;;;;;;;;;;;;;;;;;;;;;;;;;;;;;;;;;;;;;;;;;;;;109,841;;;;137,8948667
1360;[96];8M24;65,6;26,53;5,49;0,31;0,76;0,36;0,23;0,31;0;0;0;0;;0,41;65,6;26,53;5,49;0,31;0,76;0,36;0,23;0,31;0;0;0;0;0;0,41;;;;;;;;;;;;;;;;;;;;;;;;;;;;;;;;;;;;;;;;;;;;;;;;;;;;;;;;;;;;;;;;;;;;;;;;;;397;;;;;;2,42;;;;;1277;547;1824;2,78;2,73;0;0;128;0,1695;0,3506;0,4799;21,7;44,88;61,4272;51;8;34,68;16,32;0;7,94;100,8712;1;90;1;27;100;;;;31,7113;32,8504;;;34,2404;;;;;;;;;;;;;;;;;;;;;;;;;;;;;;;;;;;;;;;;;;;;;;;;;;;;;;;;;;;;;;;;;;;;;;;;;;;;;;;;;;;;;;;;;;;;;;;;;;;109,841;;;;144,3115333
1361;[96];8M25;65,6;26,53;5,49;0,31;0,76;0,36;0,23;0,31;0;0;0;0;;0,41;65,6;26,53;5,49;0,31;0,76;0,36;0,23;0,31;0;0;0;0;0;0,41;;;;;;;;;;;;;;;;;;;;;;;;;;;;;;;;;;;;;;;;;;;;;;;;;;;;;;;;;;;;;;;;;;;;;;;;;;397;;;;;;2,42;;;;;1277;547;1824;2,78;2,73;0;0;128;0,1695;0,3506;0,4799;21,7;44,88;61,4272;51;8;34,68;16,32;0;7,94;100,8712;1;100;1;27;100;;;;35,8532;36,2887;;;34,3915;;;;;;;;;;;;;;;;;;;;;;;;;;;;;;;;;;;;;;;;;;;;;;;;;;;;;;;;;;;;;;;;;;;;;;;;;;;;;;;;;;;;;;;;;;;;;;;;;;;109,841;;;;150,7282
1362;[96];10M21;65,6;26,53;5,49;0,31;0,76;0,36;0,23;0,31;0;0;0;0;;0,41;65,6;26,53;5,49;0,31;0,76;0,36;0,23;0,31;0;0;0;0;0;0,41;;;;;;;;;;;;;;;;;;;;;;;;;;;;;;;;;;;;;;;;;;;;;;;;;;;;;;;;;;;;;;;;;;;;;;;;;;397;;;;;;2,42;;;;;1277;547;1824;2,78;2,73;0;0;128;0,1695;0,3506;0,4799;21,7;44,88;61,4272;51;10;30,6;20,4;0;7,94;96,7912;1;60;1;27;100;;;;26,0741;27,0467;;;27,4779;;;;;;;;;;;;;;;;;;;;;;;;;;;;;;;;;;;;;;;;;;;;;;;;;;;;;;;;;;;;;;;;;;;;;;;;;;;;;;;;;;;;;;;;;;;;;;;;;;;109,841;;;;132,8747333
1363;[96];10M22;65,6;26,53;5,49;0,31;0,76;0,36;0,23;0,31;0;0;0;0;;0,41;65,6;26,53;5,49;0,31;0,76;0,36;0,23;0,31;0;0;0;0;0;0,41;;;;;;;;;;;;;;;;;;;;;;;;;;;;;;;;;;;;;;;;;;;;;;;;;;;;;;;;;;;;;;;;;;;;;;;;;;397;;;;;;2,42;;;;;1277;547;1824;2,78;2,73;0;0;128;0,1695;0,3506;0,4799;21,7;44,88;61,4272;51;10;30,6;20,4;0;7,94;96,7912;1;70;1;27;100;;;;29,1037;28,0126;;;32,2257;;;;;;;;;;;;;;;;;;;;;;;;;;;;;;;;;;;;;;;;;;;;;;;;;;;;;;;;;;;;;;;;;;;;;;;;;;;;;;;;;;;;;;;;;;;;;;;;;;;109,841;;;;139,2914
1364;[96];10M23;65,6;26,53;5,49;0,31;0,76;0,36;0,23;0,31;0;0;0;0;;0,41;65,6;26,53;5,49;0,31;0,76;0,36;0,23;0,31;0;0;0;0;0;0,41;;;;;;;;;;;;;;;;;;;;;;;;;;;;;;;;;;;;;;;;;;;;;;;;;;;;;;;;;;;;;;;;;;;;;;;;;;397;;;;;;2,42;;;;;1277;547;1824;2,78;2,73;0;0;128;0,1695;0,3506;0,4799;21,7;44,88;61,4272;51;10;30,6;20,4;0;7,94;96,7912;1;80;1;27;100;;;;33,0919;33,5223;;;34,4945;;;;;;;;;;;;;;;;;;;;;;;;;;;;;;;;;;;;;;;;;;;;;;;;;;;;;;;;;;;;;;;;;;;;;;;;;;;;;;;;;;;;;;;;;;;;;;;;;;;109,841;;;;145,7080667
1365;[96];10M24;65,6;26,53;5,49;0,31;0,76;0,36;0,23;0,31;0;0;0;0;;0,41;65,6;26,53;5,49;0,31;0,76;0,36;0,23;0,31;0;0;0;0;0;0,41;;;;;;;;;;;;;;;;;;;;;;;;;;;;;;;;;;;;;;;;;;;;;;;;;;;;;;;;;;;;;;;;;;;;;;;;;;397;;;;;;2,42;;;;;1277;547;1824;2,78;2,73;0;0;128;0,1695;0,3506;0,4799;21,7;44,88;61,4272;51;10;30,6;20,4;0;7,94;96,7912;1;90;1;27;100;;;;32,5333;35,5522;;;35,9824;;;;;;;;;;;;;;;;;;;;;;;;;;;;;;;;;;;;;;;;;;;;;;;;;;;;;;;;;;;;;;;;;;;;;;;;;;;;;;;;;;;;;;;;;;;;;;;;;;;109,841;;;;152,1247333
1366;[96];10M25;65,6;26,53;5,49;0,31;0,76;0,36;0,23;0,31;0;0;0;0;;0,41;65,6;26,53;5,49;0,31;0,76;0,36;0,23;0,31;0;0;0;0;0;0,41;;;;;;;;;;;;;;;;;;;;;;;;;;;;;;;;;;;;;;;;;;;;;;;;;;;;;;;;;;;;;;;;;;;;;;;;;;397;;;;;;2,42;;;;;1277;547;1824;2,78;2,73;0;0;128;0,1695;0,3506;0,4799;21,7;44,88;61,4272;51;10;30,6;20,4;0;7,94;96,7912;1;100;1;27;100;;;;37,5002;38,4736;;;37,8173;;;;;;;;;;;;;;;;;;;;;;;;;;;;;;;;;;;;;;;;;;;;;;;;;;;;;;;;;;;;;;;;;;;;;;;;;;;;;;;;;;;;;;;;;;;;;;;;;;;109,841;;;;158,5414
1367;[96];12M21;65,6;26,53;5,49;0,31;0,76;0,36;0,23;0,31;0;0;0;0;;0,41;65,6;26,53;5,49;0,31;0,76;0,36;0,23;0,31;0;0;0;0;0;0,41;;;;;;;;;;;;;;;;;;;;;;;;;;;;;;;;;;;;;;;;;;;;;;;;;;;;;;;;;;;;;;;;;;;;;;;;;;397;;;;;;2,42;;;;;1277;547;1824;2,78;2,73;0;0;128;0,1695;0,3506;0,4799;21,7;44,88;61,4272;51;12;26,52;24,48;0;7,94;92,7112;1;60;1;27;100;;;;27,2956;27,7987;;;29,434;;;;;;;;;;;;;;;;;;;;;;;;;;;;;;;;;;;;;;;;;;;;;;;;;;;;;;;;;;;;;;;;;;;;;;;;;;;;;;;;;;;;;;;;;;;;;;;;;;;109,841;;;;140,6879333
1368;[96];12M22;65,6;26,53;5,49;0,31;0,76;0,36;0,23;0,31;0;0;0;0;;0,41;65,6;26,53;5,49;0,31;0,76;0,36;0,23;0,31;0;0;0;0;0;0,41;;;;;;;;;;;;;;;;;;;;;;;;;;;;;;;;;;;;;;;;;;;;;;;;;;;;;;;;;;;;;;;;;;;;;;;;;;397;;;;;;2,42;;;;;1277;547;1824;2,78;2,73;0;0;128;0,1695;0,3506;0,4799;21,7;44,88;61,4272;51;12;26,52;24,48;0;7,94;92,7112;1;70;1;27;100;;;;30,4403;29,434;;;33,8365;;;;;;;;;;;;;;;;;;;;;;;;;;;;;;;;;;;;;;;;;;;;;;;;;;;;;;;;;;;;;;;;;;;;;;;;;;;;;;;;;;;;;;;;;;;;;;;;;;;109,841;;;;147,1046
1369;[96];12M23;65,6;26,53;5,49;0,31;0,76;0,36;0,23;0,31;0;0;0;0;;0,41;65,6;26,53;5,49;0,31;0,76;0,36;0,23;0,31;0;0;0;0;0;0,41;;;;;;;;;;;;;;;;;;;;;;;;;;;;;;;;;;;;;;;;;;;;;;;;;;;;;;;;;;;;;;;;;;;;;;;;;;397;;;;;;2,42;;;;;1277;547;1824;2,78;2,73;0;0;128;0,1695;0,3506;0,4799;21,7;44,88;61,4272;51;12;26,52;24,48;0;7,94;92,7112;1;80;1;27;100;;;;35,0943;35,8491;;;36,478;;;;;;;;;;;;;;;;;;;;;;;;;;;;;;;;;;;;;;;;;;;;;;;;;;;;;;;;;;;;;;;;;;;;;;;;;;;;;;;;;;;;;;;;;;;;;;;;;;;109,841;;;;153,5212667
1370;[96];12M24;65,6;26,53;5,49;0,31;0,76;0,36;0,23;0,31;0;0;0;0;;0,41;65,6;26,53;5,49;0,31;0,76;0,36;0,23;0,31;0;0;0;0;0;0,41;;;;;;;;;;;;;;;;;;;;;;;;;;;;;;;;;;;;;;;;;;;;;;;;;;;;;;;;;;;;;;;;;;;;;;;;;;397;;;;;;2,42;;;;;1277;547;1824;2,78;2,73;0;0;128;0,1695;0,3506;0,4799;21,7;44,88;61,4272;51;12;26,52;24,48;0;7,94;92,7112;1;90;1;27;100;;;;35,0943;38,9937;;;40,5031;;;;;;;;;;;;;;;;;;;;;;;;;;;;;;;;;;;;;;;;;;;;;;;;;;;;;;;;;;;;;;;;;;;;;;;;;;;;;;;;;;;;;;;;;;;;;;;;;;;109,841;;;;159,9379333
1371;[96];12M25;65,6;26,53;5,49;0,31;0,76;0,36;0,23;0,31;0;0;0;0;;0,41;65,6;26,53;5,49;0,31;0,76;0,36;0,23;0,31;0;0;0;0;0;0,41;;;;;;;;;;;;;;;;;;;;;;;;;;;;;;;;;;;;;;;;;;;;;;;;;;;;;;;;;;;;;;;;;;;;;;;;;;397;;;;;;2,42;;;;;1277;547;1824;2,78;2,73;0;0;128;0,1695;0,3506;0,4799;21,7;44,88;61,4272;51;12;26,52;24,48;0;7,94;92,7112;1;100;1;27;100;;;;41,0063;42,5157;;;40,8805;;;;;;;;;;;;;;;;;;;;;;;;;;;;;;;;;;;;;;;;;;;;;;;;;;;;;;;;;;;;;;;;;;;;;;;;;;;;;;;;;;;;;;;;;;;;;;;;;;;109,841;;;;166,3546
1372;[96];14M21;65,6;26,53;5,49;0,31;0,76;0,36;0,23;0,31;0;0;0;0;;0,41;65,6;26,53;5,49;0,31;0,76;0,36;0,23;0,31;0;0;0;0;0;0,41;;;;;;;;;;;;;;;;;;;;;;;;;;;;;;;;;;;;;;;;;;;;;;;;;;;;;;;;;;;;;;;;;;;;;;;;;;397;;;;;;2,42;;;;;1277;547;1824;2,78;2,73;0;0;128;0,1695;0,3506;0,4799;21,7;44,88;61,4272;51;14;22,44;28,56;0;7,94;88,6312;1;60;1;27;100;;;;26,1497;27,0631;;;28,0907;;;;;;;;;;;;;;;;;;;;;;;;;;;;;;;;;;;;;;;;;;;;;;;;;;;;;;;;;;;;;;;;;;;;;;;;;;;;;;;;;;;;;;;;;;;;;;;;;;;109,841;;;;148,5011333
1373;[96];14M22;65,6;26,53;5,49;0,31;0,76;0,36;0,23;0,31;0;0;0;0;;0,41;65,6;26,53;5,49;0,31;0,76;0,36;0,23;0,31;0;0;0;0;0;0,41;;;;;;;;;;;;;;;;;;;;;;;;;;;;;;;;;;;;;;;;;;;;;;;;;;;;;;;;;;;;;;;;;;;;;;;;;;397;;;;;;2,42;;;;;1277;547;1824;2,78;2,73;0;0;128;0,1695;0,3506;0,4799;21,7;44,88;61,4272;51;14;22,44;28,56;0;7,94;88,6312;1;70;1;27;100;;;;29,6869;29,1242;;;33,3548;;;;;;;;;;;;;;;;;;;;;;;;;;;;;;;;;;;;;;;;;;;;;;;;;;;;;;;;;;;;;;;;;;;;;;;;;;;;;;;;;;;;;;;;;;;;;;;;;;;109,841;;;;154,9178
1374;[96];14M23;65,6;26,53;5,49;0,31;0,76;0,36;0,23;0,31;0;0;0;0;;0,41;65,6;26,53;5,49;0,31;0,76;0,36;0,23;0,31;0;0;0;0;0;0,41;;;;;;;;;;;;;;;;;;;;;;;;;;;;;;;;;;;;;;;;;;;;;;;;;;;;;;;;;;;;;;;;;;;;;;;;;;397;;;;;;2,42;;;;;1277;547;1824;2,78;2,73;0;0;128;0,1695;0,3506;0,4799;21,7;44,88;61,4272;51;14;22,44;28,56;0;7,94;88,6312;1;80;1;27;100;;;;33,7003;35,1813;;;35,1859;;;;;;;;;;;;;;;;;;;;;;;;;;;;;;;;;;;;;;;;;;;;;;;;;;;;;;;;;;;;;;;;;;;;;;;;;;;;;;;;;;;;;;;;;;;;;;;;;;;109,841;;;;161,3344667
1375;[96];14M24;65,6;26,53;5,49;0,31;0,76;0,36;0,23;0,31;0;0;0;0;;0,41;65,6;26,53;5,49;0,31;0,76;0,36;0,23;0,31;0;0;0;0;0;0,41;;;;;;;;;;;;;;;;;;;;;;;;;;;;;;;;;;;;;;;;;;;;;;;;;;;;;;;;;;;;;;;;;;;;;;;;;;397;;;;;;2,42;;;;;1277;547;1824;2,78;2,73;0;0;128;0,1695;0,3506;0,4799;21,7;44,88;61,4272;51;14;22,44;28,56;0;7,94;88,6312;1;90;1;27;100;;;;34,1682;38,854;;;39,7682;;;;;;;;;;;;;;;;;;;;;;;;;;;;;;;;;;;;;;;;;;;;;;;;;;;;;;;;;;;;;;;;;;;;;;;;;;;;;;;;;;;;;;;;;;;;;;;;;;;109,841;;;;167,7511333
1376;[96];14M25;65,6;26,53;5,49;0,31;0,76;0,36;0,23;0,31;0;0;0;0;;0,41;65,6;26,53;5,49;0,31;0,76;0,36;0,23;0,31;0;0;0;0;0;0,41;;;;;;;;;;;;;;;;;;;;;;;;;;;;;;;;;;;;;;;;;;;;;;;;;;;;;;;;;;;;;;;;;;;;;;;;;;397;;;;;;2,42;;;;;1277;547;1824;2,78;2,73;0;0;128;0,1695;0,3506;0,4799;21,7;44,88;61,4272;51;14;22,44;28,56;0;7,94;88,6312;1;100;1;27;100;;;;40,7952;41,3677;;;40,3513;;;;;;;;;;;;;;;;;;;;;;;;;;;;;;;;;;;;;;;;;;;;;;;;;;;;;;;;;;;;;;;;;;;;;;;;;;;;;;;;;;;;;;;;;;;;;;;;;;;109,841;;;;174,1678
1377;[97];SFGC-1;43,2;24,45;0;20,06;3,795;0,295;0,905;1,41;1,475;0,11;0;0;0;0;26,3;17,05;0;0,66;0,25;0,17;0,685;0,165;0,86;0,085;0;0;0;0;16,9;7,4;0;19,4;3,545;0,125;0,22;1,245;0,615;0,025;0;0;0;0;;;;;;;;;;;;;;;;;;;;;;;;;;;;;;;;;;;;;;;;;;;;;;;;;;;;;;;;;;;;200;200;;;;;;;;;;1074;716;1790;2,53;2,34;0;0;56;0,089;0,321;0,59;4,98;17,98;33,04;;;;9;145;0;178,04;;24;1;24;;100;200;;;;;;;;;;;;;;;;;;;;;31,7;;;;;;;;;;;;;;;;2,88;;;;;;;;;22,7;;;;;;;;;;;;;;;;;;;;;;;;;;;;;;;;;;;;;;;;;;;;;;;;;;;;;;;;;;;;;;;57,187
1378;[97];SFGC-2;43,2;24,45;0;20,06;3,795;0,295;0,905;1,41;1,475;0,11;0;0;0;0;26,3;17,05;0;0,66;0,25;0,17;0,685;0,165;0,86;0,085;0;0;0;0;16,9;7,4;0;19,4;3,545;0,125;0,22;1,245;0,615;0,025;0;0;0;0;;;;;;;;;;;;;;;;;;;;;;;;;;;;;;;;;;;;;;;;;;;;;;;;;;;;;;;;;;;;200;200;;;;;;;;;;1068;712;1780;2,53;2,34;0;0;74;0,089;0,321;0,59;6,59;23,75;43,66;;;;12;133;0;176,66;;24;1;24;;100;200;;;;;;;;;;;;;;;;;;;;;49,3;;;;;;;;;;;;;;;;3,32;;;;;;;;;24,4;;;;;;;;;;;;;;;;;;;;;;;;;;;;;;;;;;;;;;;;;;;;;;;;;;;;;;;;;;;;;;;69,364
1379;[97];SFGC-3;43,2;24,45;0;20,06;3,795;0,295;0,905;1,41;1,475;0,11;0;0;0;0;26,3;17,05;0;0,66;0,25;0,17;0,685;0,165;0,86;0,085;0;0;0;0;16,9;7,4;0;19,4;3,545;0,125;0,22;1,245;0,615;0,025;0;0;0;0;;;;;;;;;;;;;;;;;;;;;;;;;;;;;;;;;;;;;;;;;;;;;;;;;;;;;;;;;;;;200;200;;;;;;;;;;1062;708;1770;2,53;2,34;0;0;93;0,089;0,321;0,59;8,28;29,85;54,87;;;;15;122;0;176,87;;24;1;24;;100;200;;;;;;;;;;;;;;;;;;;;;58,2;;;;;;;;;;;;;;;;3,81;;;;;;;;;24,6;;;;;;;;;;;;;;;;;;;;;;;;;;;;;;;;;;;;;;;;;;;;;;;;;;;;;;;;;;;;;;;81,901
1380;[97];SFGC-4;43,2;24,45;0;20,06;3,795;0,295;0,905;1,41;1,475;0,11;0;0;0;0;26,3;17,05;0;0,66;0,25;0,17;0,685;0,165;0,86;0,085;0;0;0;0;16,9;7,4;0;19,4;3,545;0,125;0,22;1,245;0,615;0,025;0;0;0;0;;;;;;;;;;;;;;;;;;;;;;;;;;;;;;;;;;;;;;;;;;;;;;;;;;;;;;;;;;;;200;200;;;;;;;;;;1068;712;1780;2,53;2,34;0;0;62;0,089;0,321;0,59;5,52;19,9;36,58;;;;19;139;0;175,58;;24;1;24;;100;200;;;;;;;;;;;;;;;;;;;;;44,4;;;;;;;;;;;;;;;;3,58;;;;;;;;;27,4;;;;;;;;;;;;;;;;;;;;;;;;;;;;;;;;;;;;;;;;;;;;;;;;;;;;;;;;;;;;;;;78,449
1381;[97];SFGC-5;43,2;24,45;0;20,06;3,795;0,295;0,905;1,41;1,475;0,11;0;0;0;0;26,3;17,05;0;0,66;0,25;0,17;0,685;0,165;0,86;0,085;0;0;0;0;16,9;7,4;0;19,4;3,545;0,125;0,22;1,245;0,615;0,025;0;0;0;0;;;;;;;;;;;;;;;;;;;;;;;;;;;;;;;;;;;;;;;;;;;;;;;;;;;;;;;;;;;;200;200;;;;;;;;;;1056;704;1760;2,53;2,34;0;0;124;0,089;0,321;0,59;11,04;39,8;73,16;;;;12;104;0;177,16;;24;1;24;;100;200;;;;;;;;;;;;;;;;;;;;;65;;;;;;;;;;;;;;;;4,01;;;;;;;;;24,2;;;;;;;;;;;;;;;;;;;;;;;;;;;;;;;;;;;;;;;;;;;;;;;;;;;;;;;;;;;;;;;87,268
1382;[97];SFGC-6;43,2;24,45;0;20,06;3,795;0,295;0,905;1,41;1,475;0,11;0;0;0;0;26,3;17,05;0;0,66;0,25;0,17;0,685;0,165;0,86;0,085;0;0;0;0;16,9;7,4;0;19,4;3,545;0,125;0,22;1,245;0,615;0,025;0;0;0;0;;;;;;;;;;;;;;;;;;;;;;;;;;;;;;;;;;;;;;;;;;;;;;;;;;;;;;;;;;;;200;200;;;;;;;;;;1074;716;1790;2,53;2,34;0;0;93;0,089;0,321;0,59;8,28;29,85;54,87;;;;15;102;0;156,87;;24;1;24;;100;200;;;;;;;;;;;;;;38;;;55;;;;65,7;;72,5;;;;;;;;;;;;;;4,32;;;;;;;;;25,7;;;;;;;;;;;;;;;;;;;;;;;;;;;;;;;;;;;;;;;;;;;;;;;;;;;;;;;;;;;;;;;81,997
1383;[97];SFGC-7;43,2;24,45;0;20,06;3,795;0,295;0,905;1,41;1,475;0,11;0;0;0;0;26,3;17,05;0;0,66;0,25;0,17;0,685;0,165;0,86;0,085;0;0;0;0;16,9;7,4;0;19,4;3,545;0,125;0,22;1,245;0,615;0,025;0;0;0;0;;;;;;;;;;;;;;;;;;;;;;;;;;;;;;;;;;;;;;;;;;;;;;;;;;;;;;;;;;;;200;200;;;;;;;;;;1050;700;1750;2,53;2,34;0;0;93;0,089;0,321;0,59;8,28;29,85;54,87;;;;15;142;0;196,87;;24;1;24;;100;200;;;;;;;;;;;;;;16;;;35;;;;42,3;;52,5;;;;;;;;;;;;;;3,37;;;;;;;;;22,7;;;;;;;;;;;;;;;;;;;;;;;;;;;;;;;;;;;;;;;;;;;;;;;;;;;;;;;;;;;;;;;81,805
1384;[97];SFGC-8;38,5;19,625;0;29,43;5,4425;0,2725;0,6725;1,95;1,3525;0,08;0;0;0;0;13,15;8,525;0;0,33;0,125;0,085;0,3425;0,0825;0,43;0,0425;0;0;0;0;25,35;11,1;0;29,1;5,3175;0,1875;0,33;1,8675;0,9225;0,0375;0;0;0;0;;;;;;;;;;;;;;;;;;;;;;;;;;;;;;;;;;;;;;;;;;;;;;;;;;;;;;;;;;;;100;300;;;;;;;;;;1068;712;1780;2,53;2,34;0;0;74;0,089;0,321;0,59;6,59;23,75;43,66;;;;12;133;0;176,66;;24;1;24;;100;200;;;;;;;;;;;;;;28;;;32;;;;52,1;;65;;;;;;;;;;;;;;3,56;;;;;;;;;23,8;;;;;;;;;;;;;;;;;;;;;;;;;;;;;;;;;;;;;;;;;;;;;;;;;;;;;;;;;;;;;;;74,164
1385;[97];SFGC-9;33,8;14,8;0;38,8;7,09;0,25;0,44;2,49;1,23;0,05;0;0;0;0;0;0;0;0;0;0;0;0;0;0;0;0;0;0;33,8;14,8;0;38,8;7,09;0,25;0,44;2,49;1,23;0,05;0;0;0;0;;;;;;;;;;;;;;;;;;;;;;;;;;;;;;;;;;;;;;;;;;;;;;;;;;;;;;;;;;;;;400;;;;;;;;;;1068;712;1780;2,53;2,34;0;0;74;0,089;0,321;0,59;6,59;23,75;43,66;;;;12;133;0;176,66;;24;1;24;;100;200;;;;;;;;;;;;;;37,5;;;45;;;;63,1;;79;;;;;;;;;;;;;;3,97;;;;;;;;;22,3;;;;;;;;;;;;;;;;;;;;;;;;;;;;;;;;;;;;;;;;;;;;;;;;;;;;;;;;;;;;;;;78,964
1386;[98];A10;51,593;25,134;1,526;7,045;9,34;0,709;2,368;0,686;0,853;0;0;0;;0;47,916;23,778;1,485;3,285;8,595;0,684;2,313;0,504;0,774;0;0;0;0;0;3,677;1,356;0,041;3,76;0,745;0,025;0,055;0,182;0,079;0;0;0;0;0;;;;;;;;;;;;;;;;;;;;;;;;;;;;;;;;;;;;;;;;;;;;;;;;;;;;;;;;;;;;360;40;;;;;;;;;;1197;644;1841;;;0;0;107;0,1536;0,3071;0,54;16,44;32,86;57,7051;53;10;31,8;21,2;0;4;91,9051;;25;;20;100;;;4,85401;;12,0073;17,6277;;21,7153;23,7591;;;;;;;;;;;;;;;;;;;;;;;;;;;0,88646;;;1,35648;;;;;;;;;;;;;;;;;;;;;;;;;;;;;;;;;;;;;;;;;;;;;;;;;;;;;;;;;;;;;;;;;;;;229,541;137,705;347,059;469,118;98,9948
1387;[98];A15;50,7695;24,491;1,464;8,7425;9,235;0,6835;2,267;0,749;0,8495;0;0;0;;0;45,254;22,457;1,4025;3,1025;8,1175;0,646;2,1845;0,476;0,731;0;0;0;0;0;5,5155;2,034;0,0615;5,64;1,1175;0,0375;0,0825;0,273;0,1185;0;0;0;0;0;;;;;;;;;;;;;;;;;;;;;;;;;;;;;;;;;;;;;;;;;;;;;;;;;;;;;;;;;;;;340;60;;;;;;;;;;1200;646;1846;;;0;0;107;0,1536;0,3071;0,54;16,44;32,86;57,7051;53;10;31,8;21,2;0;4;91,9051;;25;;20;100;;;9,45255;;15,8394;22,7372;;29,3796;31,1679;;;;;;;;;;;;;;;;;;;;;;;;;;;1,21237;;;2,03994;;;;;;;;;;;;;;;;;;;;;;;;;;;;;;;;;;;;;;;;;;;;;;;;;;;;;;;;;;;;;;;;;;;;218,135;134,754;283,824;319,118;99,9788
1388;[98];A20;49,946;23,848;1,402;10,44;9,13;0,658;2,166;0,812;0,846;0;0;0;;0;42,592;21,136;1,32;2,92;7,64;0,608;2,056;0,448;0,688;0;0;0;0;0;7,354;2,712;0,082;7,52;1,49;0,05;0,11;0,364;0,158;0;0;0;0;0;;;;;;;;;;;;;;;;;;;;;;;;;;;;;;;;;;;;;;;;;;;;;;;;;;;;;;;;;;;;320;80;;;;;;;;;;1203;646;1849;;;0;0;107;0,1536;0,3071;0,54;16,44;32,86;57,7051;53;10;31,8;21,2;0;4;91,9051;;25;;20;100;;;12,5182;;26,5693;31,4234;;41,8978;46,7518;;;;;;;;;;;;;;;;;;;;;;;;;;;2,00752;;;2,65632;;;;;;;;;;;;;;;;;;;;;;;;;;;;;;;;;;;;;;;;;;;;;;;;;;;;;;;;;;;;;;;;;;;;191,149;132,295;127,941;169,118;100,9532
1389;[98];A25;49,1225;23,205;1,34;12,1375;9,025;0,6325;2,065;0,875;0,8425;0;0;0;;0;39,93;19,815;1,2375;2,7375;7,1625;0,57;1,9275;0,42;0,645;0;0;0;0;0;9,1925;3,39;0,1025;9,4;1,8625;0,0625;0,1375;0,455;0,1975;0;0;0;0;0;;;;;;;;;;;;;;;;;;;;;;;;;;;;;;;;;;;;;;;;;;;;;;;;;;;;;;;;;;;;300;100;;;;;;;;;;1207;650;1857;;;0;0;107;0,1536;0,3071;0,54;16,44;32,86;57,7051;53;10;31,8;21,2;0;4;91,9051;;25;;20;100;;;16,3504;;31,4234;38,0657;;46,7518;50,5839;;;;;;;;;;;;;;;;;;;;;;;;;;;2,434;;;2,83694;;;;;;;;;;;;;;;;;;;;;;;;;;;;;;;;;;;;;;;;;;;;;;;;;;;;;;;;;;;;;;;;;;;;174,004;126,393;127,941;167,647;101,9516
1390;[98];A30;48,299;22,562;1,278;13,835;8,92;0,607;1,964;0,938;0,839;0;0;0;;0;37,268;18,494;1,155;2,555;6,685;0,532;1,799;0,392;0,602;0;0;0;0;0;11,031;4,068;0,123;11,28;2,235;0,075;0,165;0,546;0,237;0;0;0;0;0;;;;;;;;;;;;;;;;;;;;;;;;;;;;;;;;;;;;;;;;;;;;;;;;;;;;;;;;;;;;280;120;;;;;;;;;;1210;652;1862;;;0;0;107;0,1536;0,3071;0,54;16,44;32,86;57,7051;53;10;31,8;21,2;0;4;91,9051;;25;;20;100;;;17,1168;;36,5328;48,0292;;56,4599;62,0803;;;;;;;;;;;;;;;;;;;;;;;;;;;2,90524;;;3,04003;;;;;;;;;;;;;;;;;;;;;;;;;;;;;;;;;;;;;;;;;;;;;;;;;;;;;;;;;;;;;;;;;;;;170,791;123,443;117,647;138,235;102,9356
1391;[98];B15;50,7695;24,491;1,464;8,7425;9,235;0,6835;2,267;0,749;0,8495;0;0;0;;0;45,254;22,457;1,4025;3,1025;8,1175;0,646;2,1845;0,476;0,731;0;0;0;0;0;5,5155;2,034;0,0615;5,64;1,1175;0,0375;0,0825;0,273;0,1185;0;0;0;0;0;;;;;;;;;;;;;;;;;;;;;;;;;;;;;;;;;;;;;;;;;;;;;;;;;;;;;;;;;;;;340;60;;;;;;;;;;1200;646;1846;;;0;0;107;0,1536;0,3071;0,54;16,44;32,86;57,7051;53;12;27,56;25,44;0;4;87,6651;;25;;20;100;;;7,90123;;19,0123;25,4321;;33,8272;;;;;;;;;;;;;;;;;;;;;;;;;;;;1,67808;;;2,14791;;;;;;;;;;;;;;;;;;;;;;;;;;;;;;;;;;;;;;;;;;;;;;;;;;;;;;;;;;;;;;;;;;;;145,449;120,492;319,118;400;108,0984
1392;[98];B20;49,946;23,848;1,402;10,44;9,13;0,658;2,166;0,812;0,846;0;0;0;;0;42,592;21,136;1,32;2,92;7,64;0,608;2,056;0,448;0,688;0;0;0;0;0;7,354;2,712;0,082;7,52;1,49;0,05;0,11;0,364;0,158;0;0;0;0;0;;;;;;;;;;;;;;;;;;;;;;;;;;;;;;;;;;;;;;;;;;;;;;;;;;;;;;;;;;;;320;80;;;;;;;;;;1203;648;1851;;;0;0;107;0,1536;0,3071;0,54;16,44;32,86;57,7051;53;12;27,56;25,44;0;4;87,6651;;25;;20;100;;;13,5802;;26,9136;38,2716;;45,1852;;;;;;;;;;;;;;;;;;;;;;;;;;;;2,54035;;;2,71971;;;;;;;;;;;;;;;;;;;;;;;;;;;;;;;;;;;;;;;;;;;;;;;;;;;;;;;;;;;;;;;;;;;;70,1059;110,656;182,353;211,765;109,0824
1393;[98];B25;49,1225;23,205;1,34;12,1375;9,025;0,6325;2,065;0,875;0,8425;0;0;0;;0;39,93;19,815;1,2375;2,7375;7,1625;0,57;1,9275;0,42;0,645;0;0;0;0;0;9,1925;3,39;0,1025;9,4;1,8625;0,0625;0,1375;0,455;0,1975;0;0;0;0;0;;;;;;;;;;;;;;;;;;;;;;;;;;;;;;;;;;;;;;;;;;;;;;;;;;;;;;;;;;;;300;100;;;;;;;;;;1222;658;1880;;;0;0;107;0,1536;0,3071;0,54;16,44;32,86;57,7051;53;12;27,56;25,44;0;4;87,6651;;25;;20;100;;;21,4815;;38,7654;46,1728;;57,284;;;;;;;;;;;;;;;;;;;;;;;;;;;;3,33554;;;3,5823;;;;;;;;;;;;;;;;;;;;;;;;;;;;;;;;;;;;;;;;;;;;;;;;;;;;;;;;;;;;;;;;;;;;50,4971;102,295;117,647;126,471;110,1816
1394;[98];C15;50,7695;24,491;1,464;8,7425;9,235;0,6835;2,267;0,749;0,8495;0;0;0;;0;45,254;22,457;1,4025;3,1025;8,1175;0,646;2,1845;0,476;0,731;0;0;0;0;0;5,5155;2,034;0,0615;5,64;1,1175;0,0375;0,0825;0,273;0,1185;0;0;0;0;0;;;;;;;;;;;;;;;;;;;;;;;;;;;;;;;;;;;;;;;;;;;;;;;;;;;;;;;;;;;;340;60;;;;;;;;;;1209;651;1860;;;0;0;93;0,1536;0,3071;0,54;14,28;28,56;50,1549;47;10;28,2;18,8;0;4;80,7549;;25;;20;100;;;5,87575;;18,3857;25,9865;;29,6205;;;;;;;;;;;;;;;;;;;;;;;;;;;;1,41564;;;1,61763;;;;;;;;;;;;;;;;;;;;;;;;;;;;;;;;;;;;;;;;;;;;;;;;;;;;;;;;;;;;;;;;;;;;78,4336;82,1311;188,235;238,235;90,41
1395;[98];C20;49,946;23,848;1,402;10,44;9,13;0,658;2,166;0,812;0,846;0;0;0;;0;42,592;21,136;1,32;2,92;7,64;0,608;2,056;0,448;0,688;0;0;0;0;0;7,354;2,712;0,082;7,52;1,49;0,05;0,11;0,364;0,158;0;0;0;0;0;;;;;;;;;;;;;;;;;;;;;;;;;;;;;;;;;;;;;;;;;;;;;;;;;;;;;;;;;;;;320;80;;;;;;;;;;1227;661;1888;;;0;0;93;0,1536;0,3071;0,54;14,28;28,56;50,1549;47;10;28,2;18,8;0;4;80,7549;;25;;20;100;;;9,9934;;26,8165;34,6144;;41,1887;;;;;;;;;;;;;;;;;;;;;;;;;;;;2,21091;;;2,39051;;;;;;;;;;;;;;;;;;;;;;;;;;;;;;;;;;;;;;;;;;;;;;;;;;;;;;;;;;;;;;;;;;;;73,5803;75,2459;126,471;157,353;91,5044
1396;[98];C25;49,1225;23,205;1,34;12,1375;9,025;0,6325;2,065;0,875;0,8425;0;0;0;;0;39,93;19,815;1,2375;2,7375;7,1625;0,57;1,9275;0,42;0,645;0;0;0;0;0;9,1925;3,39;0,1025;9,4;1,8625;0,0625;0,1375;0,455;0,1975;0;0;0;0;0;;;;;;;;;;;;;;;;;;;;;;;;;;;;;;;;;;;;;;;;;;;;;;;;;;;;;;;;;;;;300;100;;;;;;;;;;1246;671;1917;;;0;0;93;0,1536;0,3071;0,54;14,28;28,56;50,1549;47;10;28,2;18,8;0;4;80,7549;;25;;20;100;;;17,2483;;33,4837;41,4767;;48,6402;;;;;;;;;;;;;;;;;;;;;;;;;;;;2,548;;;2,62712;;;;;;;;;;;;;;;;;;;;;;;;;;;;;;;;;;;;;;;;;;;;;;;;;;;;;;;;;;;;;;;;;;;;67,0921;71,3115;100;110,294;92,6036
1397;[98];D15;50,7695;24,491;1,464;8,7425;9,235;0,6835;2,267;0,749;0,8495;0;0;0;;0;45,254;22,457;1,4025;3,1025;8,1175;0,646;2,1845;0,476;0,731;0;0;0;0;0;5,5155;2,034;0,0615;5,64;1,1175;0,0375;0,0825;0,273;0,1185;0;0;0;0;0;;;;;;;;;;;;;;;;;;;;;;;;;;;;;;;;;;;;;;;;;;;;;;;;;;;;;;;;;;;;340;60;;;;;;;;;;1184;637;1821;;;0;0;96;0,1536;0,3071;0,54;14,75;29,48;51,7728;64;10;38,4;25,6;0;4;92,5728;;25;;20;100;;;6,08846;;16,8283;20,9146;;24,717;;;;;;;;;;;;;;;;;;;;;;;;;;;;1,29845;;;1,33268;;;;;;;;;;;;;;;;;;;;;;;;;;;;;;;;;;;;;;;;;;;;;;;;;;;;;;;;;;;;;;;;;;;;227,812;139,18;132,353;170,588;104,3248
1398;[98];D25;49,1225;23,205;1,34;12,1375;9,025;0,6325;2,065;0,875;0,8425;0;0;0;;0;39,93;19,815;1,2375;2,7375;7,1625;0,57;1,9275;0,42;0,645;0;0;0;0;0;9,1925;3,39;0,1025;9,4;1,8625;0,0625;0,1375;0,455;0,1975;0;0;0;0;0;;;;;;;;;;;;;;;;;;;;;;;;;;;;;;;;;;;;;;;;;;;;;;;;;;;;;;;;;;;;300;100;;;;;;;;;;1223;659;1882;;;0;0;114;0,1536;0,3071;0,54;17,51;35,01;61,4802;46;10;27,6;18,4;0;4;91,4802;;25;;20;100;;;19,2987;;29,2476;34,5933;;38,7337;;;;;;;;;;;;;;;;;;;;;;;;;;;;2,02672;;;2,29567;;;;;;;;;;;;;;;;;;;;;;;;;;;;;;;;;;;;;;;;;;;;;;;;;;;;;;;;;;;;;;;;;;;;170,503;83,1148;75;105,882;99,2296
1399;[99];FA-70 GGBS- 30 B-360 AGG/B-5.18 ALK/B-0.45 T ºC - 25;52,295;24,571;3,215;12,58;3,242;0,154;0;0,515;0;0;0;0;;3,391;42,077;18,571;2,975;2,8;0,875;0,154;0;0,245;0;0;0;0;0;2,275;10,218;6;0,24;9,78;2,367;0;0;0,27;0;0;0;0;0;1,116;;;;;;;;;;;;;;;;;;;;;;;;;;;;;;;;;;;;;;;;;;;;;;;;;;;;;;;;;;;;252;108;;;;;2,17;2,9;;;;1090,8;774;1864,8;2,8;2,65;0;0;115,7142857;0,115;0,3;0,59;13,31;34,71;67,69285714;46,28571429;8;31,47428571;14,81142857;0;14,4;107,8071429;;25;1;30;150;;;;;;;;33,8369;;;;;;;;;;;;;;;;;;;;;;;;;;;;;;;;;;;;;;;;;;;;;;;;;;;;;;;;;;;;;;;;;;;;;;;;;;;;;;;;;;;;;;;;;;;;;;;;;;;95;;;;112,6680686
1400;[99];FA-70 GGBS- 30 B-360 AGG/B-5.18 ALK/B-0.50 T ºC - 25;52,295;24,571;3,215;12,58;3,242;0,154;0;0,515;0;0;0;0;;3,391;42,077;18,571;2,975;2,8;0,875;0,154;0;0,245;0;0;0;0;0;2,275;10,218;6;0,24;9,78;2,367;0;0;0,27;0;0;0;0;0;1,116;;;;;;;;;;;;;;;;;;;;;;;;;;;;;;;;;;;;;;;;;;;;;;;;;;;;;;;;;;;;252;108;;;;;2,17;2,9;;;;1090,8;774;1864,8;2,8;2,65;0;0;128,5714286;0,115;0,3;0,59;14,79;38,57;75,21428571;51,42857143;8;34,97142857;16,45714286;0;14,4;118,8257143;;25;1;30;150;;;;;;;;36,1631;;;;;;;;;;;;;;;;;;;;;;;;;;;;;;;;;;;;;;;;;;;;;;;;;;;;;;;;;;;;;;;;;;;;;;;;;;;;;;;;;;;;;;;;;;;;;;;;;;;102;;;;120,4481829
1401;[99];FA-70 GGBS- 30 B-360 AGG/B-5.18 ALK/B-0.55 T ºC - 25;52,295;24,571;3,215;12,58;3,242;0,154;0;0,515;0;0;0;0;;3,391;42,077;18,571;2,975;2,8;0,875;0,154;0;0,245;0;0;0;0;0;2,275;10,218;6;0,24;9,78;2,367;0;0;0,27;0;0;0;0;0;1,116;;;;;;;;;;;;;;;;;;;;;;;;;;;;;;;;;;;;;;;;;;;;;;;;;;;;;;;;;;;;252;108;;;;;2,17;2,9;;;;1090,8;774;1864,8;2,8;2,65;0;0;141,4285714;0,115;0,3;0,59;16,26;42,43;82,73571429;56,57142857;8;38,46857143;18,10285714;0;14,4;129,8442857;;25;1;30;150;;;;;;;;31,0876;;;;;;;;;;;;;;;;;;;;;;;;;;;;;;;;;;;;;;;;;;;;;;;;;;;;;;;;;;;;;;;;;;;;;;;;;;;;;;;;;;;;;;;;;;;;;;;;;;;115;;;;128,2282971
1402;[99];FA-70 GGBS- 30 B-360 AGG/B-5.18 ALK/B-0.60 T ºC - 25;52,295;24,571;3,215;12,58;3,242;0,154;0;0,515;0;0;0;0;;3,391;42,077;18,571;2,975;2,8;0,875;0,154;0;0,245;0;0;0;0;0;2,275;10,218;6;0,24;9,78;2,367;0;0;0,27;0;0;0;0;0;1,116;;;;;;;;;;;;;;;;;;;;;;;;;;;;;;;;;;;;;;;;;;;;;;;;;;;;;;;;;;;;252;108;;;;;2,17;2,9;;;;1090,8;774;1864,8;2,8;2,65;0;0;154,2857143;0,115;0,3;0,59;17,74;46,29;90,25714286;61,71428571;8;41,96571429;19,74857143;0;14,4;140,8628571;;25;1;30;150;;;;;;;;25,8006;;;;;;;;;;;;;;;;;;;;;;;;;;;;;;;;;;;;;;;;;;;;;;;;;;;;;;;;;;;;;;;;;;;;;;;;;;;;;;;;;;;;;;;;;;;;;;;;;;;180;;;;136,0084114
1403;[99];FA-70 GGBS- 30 B-420 AGG/B-4.23 ALK/B-0.45 T ºC - 25;52,295;24,571;3,215;12,58;3,242;0,154;0;0,515;0;0;0;0;;3,391;42,077;18,571;2,975;2,8;0,875;0,154;0;0,245;0;0;0;0;0;2,275;10,218;6;0,24;9,78;2,367;0;0;0,27;0;0;0;0;0;1,116;;;;;;;;;;;;;;;;;;;;;;;;;;;;;;;;;;;;;;;;;;;;;;;;;;;;;;;;;;;;294;126;;;;;2,17;2,9;;;;966;810,6;1776,6;2,8;2,65;0;0;135;0,115;0,3;0,59;15,53;40,5;78,975;54;8;36,72;17,28;0;16,8;125,775;;25;1;30;150;;;;;;;;36,7598;;;;;;;;;;;;;;;;;;;;;;;;;;;;;;;;;;;;;;;;;;;;;;;;;;;;;;;;;;;;;;;;;;;;;;;;;;;;;;;;;;;;;;;;;;;;;;;;;;;84;;;;129,53088
1404;[99];FA-70 GGBS- 30 B-420 AGG/B-4.23 ALK/B-0.50 T ºC - 25;52,295;24,571;3,215;12,58;3,242;0,154;0;0,515;0;0;0;0;;3,391;42,077;18,571;2,975;2,8;0,875;0,154;0;0,245;0;0;0;0;0;2,275;10,218;6;0,24;9,78;2,367;0;0;0,27;0;0;0;0;0;1,116;;;;;;;;;;;;;;;;;;;;;;;;;;;;;;;;;;;;;;;;;;;;;;;;;;;;;;;;;;;;294;126;;;;;2,17;2,9;;;;966;810,6;1776,6;2,8;2,65;0;0;150;0,115;0,3;0,59;17,25;45;87,75;60;8;40,8;19,2;0;16,8;138,63;;25;1;30;150;;;;;;;;38,1285;;;;;;;;;;;;;;;;;;;;;;;;;;;;;;;;;;;;;;;;;;;;;;;;;;;;;;;;;;;;;;;;;;;;;;;;;;;;;;;;;;;;;;;;;;;;;;;;;;;100;;;;138,60768
1405;[99];FA-70 GGBS- 30 B-420 AGG/B-4.23 ALK/B-0.55 T ºC - 25;52,295;24,571;3,215;12,58;3,242;0,154;0;0,515;0;0;0;0;;3,391;42,077;18,571;2,975;2,8;0,875;0,154;0;0,245;0;0;0;0;0;2,275;10,218;6;0,24;9,78;2,367;0;0;0,27;0;0;0;0;0;1,116;;;;;;;;;;;;;;;;;;;;;;;;;;;;;;;;;;;;;;;;;;;;;;;;;;;;;;;;;;;;294;126;;;;;2,17;2,9;;;;966;810,6;1776,6;2,8;2,65;0;0;165;0,115;0,3;0,59;18,98;49,5;96,525;66;8;44,88;21,12;0;16,8;151,485;;25;1;30;150;;;;;;;;26,2011;;;;;;;;;;;;;;;;;;;;;;;;;;;;;;;;;;;;;;;;;;;;;;;;;;;;;;;;;;;;;;;;;;;;;;;;;;;;;;;;;;;;;;;;;;;;;;;;;;;111;;;;147,68448
1406;[99];FA-70 GGBS- 30 B-420 AGG/B-4.23 ALK/B-0.60 T ºC - 25;52,295;24,571;3,215;12,58;3,242;0,154;0;0,515;0;0;0;0;;3,391;42,077;18,571;2,975;2,8;0,875;0,154;0;0,245;0;0;0;0;0;2,275;10,218;6;0,24;9,78;2,367;0;0;0,27;0;0;0;0;0;1,116;;;;;;;;;;;;;;;;;;;;;;;;;;;;;;;;;;;;;;;;;;;;;;;;;;;;;;;;;;;;294;126;;;;;2,17;2,9;;;;966;810,6;1776,6;2,8;2,65;0;0;180;0,115;0,3;0,59;20,7;54;105,3;72;8;48,96;23,04;0;16,8;164,34;;25;1;30;150;;;;;;;;25,0279;;;;;;;;;;;;;;;;;;;;;;;;;;;;;;;;;;;;;;;;;;;;;;;;;;;;;;;;;;;;;;;;;;;;;;;;;;;;;;;;;;;;;;;;;;;;;;;;;;;154;;;;156,76128
1407;[99];FA-70 GGBS- 30 B-450 AGG/B-3.85 ALK/B-0.45 T ºC - 25;52,295;24,571;3,215;12,58;3,242;0,154;0;0,515;0;0;0;0;;3,391;42,077;18,571;2,975;2,8;0,875;0,154;0;0,245;0;0;0;0;0;2,275;10,218;6;0,24;9,78;2,367;0;0;0,27;0;0;0;0;0;1,116;;;;;;;;;;;;;;;;;;;;;;;;;;;;;;;;;;;;;;;;;;;;;;;;;;;;;;;;;;;;315;135;;;;;2,17;2,9;;;;972;760,5;1732,5;2,8;2,65;0;0;144,6428571;0,115;0,3;0,59;16,63;43,39;84,61607143;57,85714286;8;39,34285714;18,51428571;0;18;134,7589286;;25;1;30;150;;;;;;;;33,8562;;;;;;;;;;;;;;;;;;;;;;;;;;;;;;;;;;;;;;;;;;;;;;;;;;;;;;;;;;;;;;;;;;;;;;;;;;;;;;;;;;;;;;;;;;;;;;;;;;;78;;;;137,9622857
