Repository: Yuanhao-Xu/DA

al_mian_xgb.py: Main program for running the active learning framework.
DataProcessor.py: This file is used to select the datasets to be tested.
alstr_XX.py: Classes for all query strategies.
G_Dataset: Contains all synthetic datasets and the dataset generator.
Dataset: Contains all real-world datasets.
xgb_res: Contains the results of the active learning performance of all strategies on all datasets.
Sec6_2_al_main_viz.py + Sec6_2_plot_distribution.py + Sec6_2_concrete_LL4AL_vs_EGAL_viz: Visualizations in Section 6.2 that compare the sample selection process.
Sec_4_1_dataset_analysis.py + Dataset_Analysis_Reports: Scripts and reports for dataset analysis.

File: Dataset/AAC/data.csv (part 19 of 22)
ylinder (MPa);365-d fst-cylinder (MPa);3-d Ec (MPa);7-d Ec (MPa);14-d Ec (MPa);21-d Ec (MPa);28-d Ec (MPa);56-d Ec (MPa);90-d Ec (MPa);180-d Ec (MPa) ;365-d Ec (MPa);3-d WA (%);7-d WA (%);14-d WA (%);21-d WA (%);28-d WA (%);56-d WA (%);90-d WA (%);180-d WA (%);365-d WA (%);3-d Porosity/AVPV (%);7-d Porosity/AVPV (%);14-d Porosity/AVPV (%);21-d Porosity/AVPV (%);28-d Porosity/AVPV (%);56-d Porosity/AVPV (%);90-d Porosity/AVPV (%);180-d Porosity/AVPV (%);365-d Porosity/AVPV (%);3-d Water permeability (mm);7-d Water permeability (mm);14-d Water permeability (mm);21-d Water permeability (mm);28-d Water permeability (mm);56-d Water permeability (mm);90-d Water permeability (mm);180-d Water permeability (mm);365-d Water permeability (mm);3-d Abrasion resistance (mm);7-d Abrasion resistance (mm);14-d Abrasion resistance (mm);21-d Abrasion resistance (mm);28-d Abrasion resistance (mm);56-d Abrasion resistance (mm);90-d Abrasion resistance (mm);180-d Abrasion resistance (mm);365-d Abrasion resistance (mm);3-d UPV (m/s);7-d UPV (m/s);14-d UPV (m/s);21-d UPV (m/s);28-d UPV (m/s);56-d UPV (m/s);90-d UPV (m/s);180-d UPV (m/s);365-d UPV (m/s);3-d sorptivity(m/s^0.5);7-d sorptivity(m/s^0.5);14-d sorptivity(m/s^0.5);21-d sorptivity(m/s^0.5);28-d sorptivity(m/s^0.5);56-d sorptivity(m/s^0.5);90-d sorptivity(m/s^0.5);180-d sorptivity(m/s^0.5);365-d sorptivity(m/s^0.5);Slump (mm);flowtable;Seeting I;Setting F;"CO2 footprint
(kg emision per 1m3 of samples produced and cured)
[108] and [109] used"
1408;[99];FA-70 GGBS- 30 B-450 AGG/B-3.85 ALK/B-0.50 T ºC - 25;52,295;24,571;3,215;12,58;3,242;0,154;0;0,515;0;0;0;0;;3,391;42,077;18,571;2,975;2,8;0,875;0,154;0;0,245;0;0;0;0;0;2,275;10,218;6;0,24;9,78;2,367;0;0;0,27;0;0;0;0;0;1,116;;;;;;;;;;;;;;;;;;;;;;;;;;;;;;;;;;;;;;;;;;;;;;;;;;;;;;;;;;;;315;135;;;;;2,17;2,9;;;;972;760,5;1732,5;2,8;2,65;0;0;160,7142857;0,115;0,3;0,59;18,48;48,21;94,01785714;64,28571429;8;43,71428571;20,57142857;0;18;148,5321429;;25;1;30;150;;;;;;;;38,8889;;;;;;;;;;;;;;;;;;;;;;;;;;;;;;;;;;;;;;;;;;;;;;;;;;;;;;;;;;;;;;;;;;;;;;;;;;;;;;;;;;;;;;;;;;;;;;;;;;;92;;;;147,6874286
1409;[99];FA-70 GGBS- 30 B-450 AGG/B-3.85 ALK/B-0.55 T ºC - 25;52,295;24,571;3,215;12,58;3,242;0,154;0;0,515;0;0;0;0;;3,391;42,077;18,571;2,975;2,8;0,875;0,154;0;0,245;0;0;0;0;0;2,275;10,218;6;0,24;9,78;2,367;0;0;0,27;0;0;0;0;0;1,116;;;;;;;;;;;;;;;;;;;;;;;;;;;;;;;;;;;;;;;;;;;;;;;;;;;;;;;;;;;;315;135;;;;;2,17;2,9;;;;972;760,5;1732,5;2,8;2,65;0;0;176,7857143;0,115;0,3;0,59;20,33;53,04;103,4196429;70,71428571;8;48,08571429;22,62857143;0;18;162,3053571;;25;1;30;150;;;;;;;;25,6209;;;;;;;;;;;;;;;;;;;;;;;;;;;;;;;;;;;;;;;;;;;;;;;;;;;;;;;;;;;;;;;;;;;;;;;;;;;;;;;;;;;;;;;;;;;;;;;;;;;107;;;;157,4125714
1410;[99];FA-70 GGBS- 30 B-450 AGG/B-3.85 ALK/B-0.60 T ºC - 25;52,295;24,571;3,215;12,58;3,242;0,154;0;0,515;0;0;0;0;;3,391;42,077;18,571;2,975;2,8;0,875;0,154;0;0,245;0;0;0;0;0;2,275;10,218;6;0,24;9,78;2,367;0;0;0,27;0;0;0;0;0;1,116;;;;;;;;;;;;;;;;;;;;;;;;;;;;;;;;;;;;;;;;;;;;;;;;;;;;;;;;;;;;315;135;;;;;2,17;2,9;;;;972;760,5;1732,5;2,8;2,65;0;0;192,8571429;0,115;0,3;0,59;22,18;57,86;112,8214286;77,14285714;8;52,45714286;24,68571429;0;18;176,0785714;;25;1;30;150;;;;;;;;20,5882;;;;;;;;;;;;;;;;;;;;;;;;;;;;;;;;;;;;;;;;;;;;;;;;;;;;;;;;;;;;;;;;;;;;;;;;;;;;;;;;;;;;;;;;;;;;;;;;;;;146;;;;167,1377143
1411;[99];FA-60 GGBS- 40 B-360 AGG/B-5.18 ALK/B-0.45 T ºC - 25;49,69;23,918;2,87;15,44;3,906;0,132;0;0,57;0;0;0;0;;3,438;36,066;15,918;2,55;2,4;0,75;0,132;0;0,21;0;0;0;0;0;1,95;13,624;8;0,32;13,04;3,156;0;0;0,36;0;0;0;0;0;1,488;;;;;;;;;;;;;;;;;;;;;;;;;;;;;;;;;;;;;;;;;;;;;;;;;;;;;;;;;;;;216;144;;;;;2,17;2,9;;;;1090,8;774;1864,8;2,8;2,65;0;0;115,7142857;0,115;0,3;0,59;13,31;34,71;67,69285714;46,28571429;8;31,47428571;14,81142857;0;14,4;107,8071429;;25;1;30;150;;;;;;;;42,2961;;;;;;;;;;;;;;;;;;;;;;;;;;;;;;;;;;;;;;;;;;;;;;;;;;;;;;;;;;;;;;;;;;;;;;;;;;;;;;;;;;;;;;;;;;;;;;;;;;;125;;;;114,3960686
1412;[99];FA-60 GGBS- 40 B-360 AGG/B-5.18 ALK/B-0.50 T ºC - 25;49,69;23,918;2,87;15,44;3,906;0,132;0;0,57;0;0;0;0;;3,438;36,066;15,918;2,55;2,4;0,75;0,132;0;0,21;0;0;0;0;0;1,95;13,624;8;0,32;13,04;3,156;0;0;0,36;0;0;0;0;0;1,488;;;;;;;;;;;;;;;;;;;;;;;;;;;;;;;;;;;;;;;;;;;;;;;;;;;;;;;;;;;;216;144;;;;;2,17;2,9;;;;1090,8;774;1864,8;2,8;2,65;0;0;128,5714286;0,115;0,3;0,59;14,79;38,57;75,21428571;51,42857143;8;34,97142857;16,45714286;0;14,4;118,8257143;;25;1;30;150;;;;;;;;48,006;;;;;;;;;;;;;;;;;;;;;;;;;;;;;;;;;;;;;;;;;;;;;;;;;;;;;;;;;;;;;;;;;;;;;;;;;;;;;;;;;;;;;;;;;;;;;;;;;;;136;;;;122,1761829
1413;[99];FA-60 GGBS- 40 B-360 AGG/B-5.18 ALK/B-0.55 T ºC - 25;49,69;23,918;2,87;15,44;3,906;0,132;0;0,57;0;0;0;0;;3,438;36,066;15,918;2,55;2,4;0,75;0,132;0;0,21;0;0;0;0;0;1,95;13,624;8;0,32;13,04;3,156;0;0;0,36;0;0;0;0;0;1,488;;;;;;;;;;;;;;;;;;;;;;;;;;;;;;;;;;;;;;;;;;;;;;;;;;;;;;;;;;;;216;144;;;;;2,17;2,9;;;;1090,8;774;1864,8;2,8;2,65;0;0;141,4285714;0,115;0,3;0,59;16,26;42,43;82,73571429;56,57142857;8;38,46857143;18,10285714;0;14,4;129,8442857;;25;1;30;150;;;;;;;;46,7372;;;;;;;;;;;;;;;;;;;;;;;;;;;;;;;;;;;;;;;;;;;;;;;;;;;;;;;;;;;;;;;;;;;;;;;;;;;;;;;;;;;;;;;;;;;;;;;;;;;142;;;;129,9562971
1414;[99];FA-60 GGBS- 40 B-360 AGG/B-5.18 ALK/B-0.60 T ºC - 25;49,69;23,918;2,87;15,44;3,906;0,132;0;0,57;0;0;0;0;;3,438;36,066;15,918;2,55;2,4;0,75;0,132;0;0,21;0;0;0;0;0;1,95;13,624;8;0,32;13,04;3,156;0;0;0,36;0;0;0;0;0;1,488;;;;;;;;;;;;;;;;;;;;;;;;;;;;;;;;;;;;;;;;;;;;;;;;;;;;;;;;;;;;216;144;;;;;2,17;2,9;;;;1090,8;774;1864,8;2,8;2,65;0;0;154,2857143;0,115;0,3;0,59;17,74;46,29;90,25714286;61,71428571;8;41,96571429;19,74857143;0;14,4;140,8628571;;25;1;30;150;;;;;;;;43,3535;;;;;;;;;;;;;;;;;;;;;;;;;;;;;;;;;;;;;;;;;;;;;;;;;;;;;;;;;;;;;;;;;;;;;;;;;;;;;;;;;;;;;;;;;;;;;;;;;;;194;;;;137,7364114
1415;[99];FA-60 GGBS- 40 B-420 AGG/B-4.23 ALK/B-0.45 T ºC - 25;49,69;23,918;2,87;15,44;3,906;0,132;0;0,57;0;0;0;0;;3,438;36,066;15,918;2,55;2,4;0,75;0,132;0;0,21;0;0;0;0;0;1,95;13,624;8;0,32;13,04;3,156;0;0;0,36;0;0;0;0;0;1,488;;;;;;;;;;;;;;;;;;;;;;;;;;;;;;;;;;;;;;;;;;;;;;;;;;;;;;;;;;;;252;168;;;;;2,17;2,9;;;;966;810,6;1776,6;2,8;2,65;0;0;135;0,115;0,3;0,59;15,53;40,5;78,975;54;8;36,72;17,28;0;16,8;125,775;;25;1;30;150;;;;;;;;46,1453;;;;;;;;;;;;;;;;;;;;;;;;;;;;;;;;;;;;;;;;;;;;;;;;;;;;;;;;;;;;;;;;;;;;;;;;;;;;;;;;;;;;;;;;;;;;;;;;;;;102;;;;131,54688
1416;[99];FA-60 GGBS- 40 B-420 AGG/B-4.23 ALK/B-0.50 T ºC - 25;49,69;23,918;2,87;15,44;3,906;0,132;0;0,57;0;0;0;0;;3,438;36,066;15,918;2,55;2,4;0,75;0,132;0;0,21;0;0;0;0;0;1,95;13,624;8;0,32;13,04;3,156;0;0;0,36;0;0;0;0;0;1,488;;;;;;;;;;;;;;;;;;;;;;;;;;;;;;;;;;;;;;;;;;;;;;;;;;;;;;;;;;;;252;168;;;;;2,17;2,9;;;;966;810,6;1776,6;2,8;2,65;0;0;150;0,115;0,3;0,59;17,25;45;87,75;60;8;40,8;19,2;0;16,8;138,63;;25;1;30;150;;;;;;;;51,4246;;;;;;;;;;;;;;;;;;;;;;;;;;;;;;;;;;;;;;;;;;;;;;;;;;;;;;;;;;;;;;;;;;;;;;;;;;;;;;;;;;;;;;;;;;;;;;;;;;;115;;;;140,62368
1417;[99];FA-60 GGBS- 40 B-420 AGG/B-4.23 ALK/B-0.55 T ºC - 25;49,69;23,918;2,87;15,44;3,906;0,132;0;0,57;0;0;0;0;;3,438;36,066;15,918;2,55;2,4;0,75;0,132;0;0,21;0;0;0;0;0;1,95;13,624;8;0,32;13,04;3,156;0;0;0,36;0;0;0;0;0;1,488;;;;;;;;;;;;;;;;;;;;;;;;;;;;;;;;;;;;;;;;;;;;;;;;;;;;;;;;;;;;252;168;;;;;2,17;2,9;;;;966;810,6;1776,6;2,8;2,65;0;0;165;0,115;0,3;0,59;18,98;49,5;96,525;66;8;44,88;21,12;0;16,8;151,485;;25;1;30;150;;;;;;;;44,581;;;;;;;;;;;;;;;;;;;;;;;;;;;;;;;;;;;;;;;;;;;;;;;;;;;;;;;;;;;;;;;;;;;;;;;;;;;;;;;;;;;;;;;;;;;;;;;;;;;135;;;;149,70048
1418;[99];FA-60 GGBS- 40 B-420 AGG/B-4.23 ALK/B-0.60 T ºC - 25;49,69;23,918;2,87;15,44;3,906;0,132;0;0,57;0;0;0;0;;3,438;36,066;15,918;2,55;2,4;0,75;0,132;0;0,21;0;0;0;0;0;1,95;13,624;8;0,32;13,04;3,156;0;0;0,36;0;0;0;0;0;1,488;;;;;;;;;;;;;;;;;;;;;;;;;;;;;;;;;;;;;;;;;;;;;;;;;;;;;;;;;;;;252;168;;;;;2,17;2,9;;;;966;810,6;1776,6;2,8;2,65;0;0;180;0,115;0,3;0,59;20,7;54;105,3;72;8;48,96;23,04;0;16,8;164,34;;25;1;30;150;;;;;;;;46,5363;;;;;;;;;;;;;;;;;;;;;;;;;;;;;;;;;;;;;;;;;;;;;;;;;;;;;;;;;;;;;;;;;;;;;;;;;;;;;;;;;;;;;;;;;;;;;;;;;;;170;;;;158,77728
1419;[99];FA-60 GGBS- 40 B-450 AGG/B-3.85 ALK/B-0.45 T ºC - 25;49,69;23,918;2,87;15,44;3,906;0,132;0;0,57;0;0;0;0;;3,438;36,066;15,918;2,55;2,4;0,75;0,132;0;0,21;0;0;0;0;0;1,95;13,624;8;0,32;13,04;3,156;0;0;0,36;0;0;0;0;0;1,488;;;;;;;;;;;;;;;;;;;;;;;;;;;;;;;;;;;;;;;;;;;;;;;;;;;;;;;;;;;;270;180;;;;;2,17;2,9;;;;972;760,5;1732,5;2,8;2,65;0;0;144,6428571;0,115;0,3;0,59;16,63;43,39;84,61607143;57,85714286;8;39,34285714;18,51428571;0;18;134,7589286;;25;1;30;150;;;;;;;;45,7516;;;;;;;;;;;;;;;;;;;;;;;;;;;;;;;;;;;;;;;;;;;;;;;;;;;;;;;;;;;;;;;;;;;;;;;;;;;;;;;;;;;;;;;;;;;;;;;;;;;83;;;;140,1222857
1420;[99];FA-60 GGBS- 40 B-450 AGG/B-3.85 ALK/B-0.50 T ºC - 25;49,69;23,918;2,87;15,44;3,906;0,132;0;0,57;0;0;0;0;;3,438;36,066;15,918;2,55;2,4;0,75;0,132;0;0,21;0;0;0;0;0;1,95;13,624;8;0,32;13,04;3,156;0;0;0,36;0;0;0;0;0;1,488;;;;;;;;;;;;;;;;;;;;;;;;;;;;;;;;;;;;;;;;;;;;;;;;;;;;;;;;;;;;270;180;;;;;2,17;2,9;;;;972;760,5;1732,5;2,8;2,65;0;0;160,7142857;0,115;0,3;0,59;18,48;48,21;94,01785714;64,28571429;8;43,71428571;20,57142857;0;18;148,5321429;;25;1;30;150;;;;;;;;50,7843;;;;;;;;;;;;;;;;;;;;;;;;;;;;;;;;;;;;;;;;;;;;;;;;;;;;;;;;;;;;;;;;;;;;;;;;;;;;;;;;;;;;;;;;;;;;;;;;;;;106;;;;149,8474286
1421;[99];FA-60 GGBS- 40 B-450 AGG/B-3.85 ALK/B-0.55 T ºC - 25;49,69;23,918;2,87;15,44;3,906;0,132;0;0,57;0;0;0;0;;3,438;36,066;15,918;2,55;2,4;0,75;0,132;0;0,21;0;0;0;0;0;1,95;13,624;8;0,32;13,04;3,156;0;0;0,36;0;0;0;0;0;1,488;;;;;;;;;;;;;;;;;;;;;;;;;;;;;;;;;;;;;;;;;;;;;;;;;;;;;;;;;;;;270;180;;;;;2,17;2,9;;;;972;760,5;1732,5;2,8;2,65;0;0;176,7857143;0,115;0,3;0,59;20,33;53,04;103,4196429;70,71428571;8;48,08571429;22,62857143;0;18;162,3053571;;25;1;30;150;;;;;;;;41,8627;;;;;;;;;;;;;;;;;;;;;;;;;;;;;;;;;;;;;;;;;;;;;;;;;;;;;;;;;;;;;;;;;;;;;;;;;;;;;;;;;;;;;;;;;;;;;;;;;;;118;;;;159,5725714
1422;[99];FA-60 GGBS- 40 B-450 AGG/B-3.85 ALK/B-0.60 T ºC - 25;49,69;23,918;2,87;15,44;3,906;0,132;0;0,57;0;0;0;0;;3,438;36,066;15,918;2,55;2,4;0,75;0,132;0;0,21;0;0;0;0;0;1,95;13,624;8;0,32;13,04;3,156;0;0;0,36;0;0;0;0;0;1,488;;;;;;;;;;;;;;;;;;;;;;;;;;;;;;;;;;;;;;;;;;;;;;;;;;;;;;;;;;;;270;180;;;;;2,17;2,9;;;;972;760,5;1732,5;2,8;2,65;0;0;192,8571429;0,115;0,3;0,59;22,18;57,86;112,8214286;77,14285714;8;52,45714286;24,68571429;0;18;176,0785714;;25;1;30;150;;;;;;;;45,7516;;;;;;;;;;;;;;;;;;;;;;;;;;;;;;;;;;;;;;;;;;;;;;;;;;;;;;;;;;;;;;;;;;;;;;;;;;;;;;;;;;;;;;;;;;;;;;;;;;;155;;;;169,2977143
1423;[99];FA-50 GGBS- 50 B-360 AGG/B-5.18 ALK/B-0.45 T ºC - 25;47,085;23,265;2,525;18,3;4,57;0,11;0;0,625;0;0;0;0;;3,485;30,055;13,265;2,125;2;0,625;0,11;0;0,175;0;0;0;0;0;1,625;17,03;10;0,4;16,3;3,945;0;0;0,45;0;0;0;0;0;1,86;;;;;;;;;;;;;;;;;;;;;;;;;;;;;;;;;;;;;;;;;;;;;;;;;;;;;;;;;;;;180;180;;;;;2,17;2,9;;;;1090,8;774;1864,8;2,8;2,65;0;0;115,7142857;0,115;0,3;0,59;13,31;34,71;67,69285714;46,28571429;8;31,47428571;14,81142857;0;14,4;107,8071429;;25;1;30;150;;;;;;;;55,4079;;;;;;;;;;;;;;;;;;;;;;;;;;;;;;;;;;;;;;;;;;;;;;;;;;;;;;;;;;;;;;;;;;;;;;;;;;;;;;;;;;;;;;;;;;;;;;;;;;;175;;;;116,1240686
1424;[99];FA-50 GGBS- 50 B-360 AGG/B-5.18 ALK/B-0.50 T ºC - 25;47,085;23,265;2,525;18,3;4,57;0,11;0;0,625;0;0;0;0;;3,485;30,055;13,265;2,125;2;0,625;0,11;0;0,175;0;0;0;0;0;1,625;17,03;10;0,4;16,3;3,945;0;0;0,45;0;0;0;0;0;1,86;;;;;;;;;;;;;;;;;;;;;;;;;;;;;;;;;;;;;;;;;;;;;;;;;;;;;;;;;;;;180;180;;;;;2,17;2,9;;;;1090,8;774;1864,8;2,8;2,65;0;0;128,5714286;0,115;0,3;0,59;14,79;38,57;75,21428571;51,42857143;8;34,97142857;16,45714286;0;14,4;118,8257143;;25;1;30;150;;;;;;;;59,6375;;;;;;;;;;;;;;;;;;;;;;;;;;;;;;;;;;;;;;;;;;;;;;;;;;;;;;;;;;;;;;;;;;;;;;;;;;;;;;;;;;;;;;;;;;;;;;;;;;;184;;;;123,9041829
1425;[99];FA-50 GGBS- 50 B-360 AGG/B-5.18 ALK/B-0.55 T ºC - 25;47,085;23,265;2,525;18,3;4,57;0,11;0;0,625;0;0;0;0;;3,485;30,055;13,265;2,125;2;0,625;0,11;0;0,175;0;0;0;0;0;1,625;17,03;10;0,4;16,3;3,945;0;0;0,45;0;0;0;0;0;1,86;;;;;;;;;;;;;;;;;;;;;;;;;;;;;;;;;;;;;;;;;;;;;;;;;;;;;;;;;;;;180;180;;;;;2,17;2,9;;;;1090,8;774;1864,8;2,8;2,65;0;0;141,4285714;0,115;0,3;0,59;16,26;42,43;82,73571429;56,57142857;8;38,46857143;18,10285714;0;14,4;129,8442857;;25;1;30;150;;;;;;;;51,6012;;;;;;;;;;;;;;;;;;;;;;;;;;;;;;;;;;;;;;;;;;;;;;;;;;;;;;;;;;;;;;;;;;;;;;;;;;;;;;;;;;;;;;;;;;;;;;;;;;;195;;;;131,6842971
1426;[99];FA-50 GGBS- 50 B-360 AGG/B-5.18 ALK/B-0.60 T ºC - 25;47,085;23,265;2,525;18,3;4,57;0,11;0;0,625;0;0;0;0;;3,485;30,055;13,265;2,125;2;0,625;0,11;0;0,175;0;0;0;0;0;1,625;17,03;10;0,4;16,3;3,945;0;0;0,45;0;0;0;0;0;1,86;;;;;;;;;;;;;;;;;;;;;;;;;;;;;;;;;;;;;;;;;;;;;;;;;;;;;;;;;;;;180;180;;;;;2,17;2,9;;;;1090,8;774;1864,8;2,8;2,65;0;0;154,2857143;0,115;0,3;0,59;17,74;46,29;90,25714286;61,71428571;8;41,96571429;19,74857143;0;14,4;140,8628571;;25;1;30;150;;;;;;;;46,5257;;;;;;;;;;;;;;;;;;;;;;;;;;;;;;;;;;;;;;;;;;;;;;;;;;;;;;;;;;;;;;;;;;;;;;;;;;;;;;;;;;;;;;;;;;;;;;;;;;;225;;;;139,4644114
1427;[99];FA-50 GGBS- 50 B-420 AGG/B-4.23 ALK/B-0.45 T ºC - 25;47,085;23,265;2,525;18,3;4,57;0,11;0;0,625;0;0;0;0;;3,485;30,055;13,265;2,125;2;0,625;0,11;0;0,175;0;0;0;0;0;1,625;17,03;10;0,4;16,3;3,945;0;0;0,45;0;0;0;0;0;1,86;;;;;;;;;;;;;;;;;;;;;;;;;;;;;;;;;;;;;;;;;;;;;;;;;;;;;;;;;;;;210;210;;;;;2,17;2,9;;;;966;810,6;1776,6;2,8;2,65;0;0;135;0,115;0,3;0,59;15,53;40,5;78,975;54;8;36,72;17,28;0;16,8;125,775;;25;1;30;150;;;;;;;;56,7039;;;;;;;;;;;;;;;;;;;;;;;;;;;;;;;;;;;;;;;;;;;;;;;;;;;;;;;;;;;;;;;;;;;;;;;;;;;;;;;;;;;;;;;;;;;;;;;;;;;148;;;;133,56288
1428;[99];FA-50 GGBS- 50 B-420 AGG/B-4.23 ALK/B-0.50 T ºC - 25;47,085;23,265;2,525;18,3;4,57;0,11;0;0,625;0;0;0;0;;3,485;30,055;13,265;2,125;2;0,625;0,11;0;0,175;0;0;0;0;0;1,625;17,03;10;0,4;16,3;3,945;0;0;0,45;0;0;0;0;0;1,86;;;;;;;;;;;;;;;;;;;;;;;;;;;;;;;;;;;;;;;;;;;;;;;;;;;;;;;;;;;;210;210;;;;;2,17;2,9;;;;966;810,6;1776,6;2,8;2,65;0;0;150;0,115;0,3;0,59;17,25;45;87,75;60;8;40,8;19,2;0;16,8;138,63;;25;1;30;150;;;;;;;;60,419;;;;;;;;;;;;;;;;;;;;;;;;;;;;;;;;;;;;;;;;;;;;;;;;;;;;;;;;;;;;;;;;;;;;;;;;;;;;;;;;;;;;;;;;;;;;;;;;;;;162;;;;142,63968
1429;[99];FA-50 GGBS- 50 B-420 AGG/B-4.23 ALK/B-0.55 T ºC - 25;47,085;23,265;2,525;18,3;4,57;0,11;0;0,625;0;0;0;0;;3,485;30,055;13,265;2,125;2;0,625;0,11;0;0,175;0;0;0;0;0;1,625;17,03;10;0,4;16,3;3,945;0;0;0,45;0;0;0;0;0;1,86;;;;;;;;;;;;;;;;;;;;;;;;;;;;;;;;;;;;;;;;;;;;;;;;;;;;;;;;;;;;210;210;;;;;2,17;2,9;;;;966;810,6;1776,6;2,8;2,65;0;0;165;0,115;0,3;0,59;18,98;49,5;96,525;66;8;44,88;21,12;0;16,8;151,485;;25;1;30;150;;;;;;;;46,5363;;;;;;;;;;;;;;;;;;;;;;;;;;;;;;;;;;;;;;;;;;;;;;;;;;;;;;;;;;;;;;;;;;;;;;;;;;;;;;;;;;;;;;;;;;;;;;;;;;;171;;;;151,71648
1430;[99];FA-50 GGBS- 50 B-420 AGG/B-4.23 ALK/B-0.60 T ºC - 25;47,085;23,265;2,525;18,3;4,57;0,11;0;0,625;0;0;0;0;;3,485;30,055;13,265;2,125;2;0,625;0,11;0;0,175;0;0;0;0;0;1,625;17,03;10;0,4;16,3;3,945;0;0;0,45;0;0;0;0;0;1,86;;;;;;;;;;;;;;;;;;;;;;;;;;;;;;;;;;;;;;;;;;;;;;;;;;;;;;;;;;;;210;210;;;;;2,17;2,9;;;;966;810,6;1776,6;2,8;2,65;0;0;180;0,115;0,3;0,59;20,7;54;105,3;72;8;48,96;23,04;0;16,8;164,34;;25;1;30;150;;;;;;;;47,514;;;;;;;;;;;;;;;;;;;;;;;;;;;;;;;;;;;;;;;;;;;;;;;;;;;;;;;;;;;;;;;;;;;;;;;;;;;;;;;;;;;;;;;;;;;;;;;;;;;205;;;;160,79328
1431;[99];FA-50 GGBS- 50 B-450 AGG/B-3.85 ALK/B-0.45 T ºC - 25;47,085;23,265;2,525;18,3;4,57;0,11;0;0,625;0;0;0;0;;3,485;30,055;13,265;2,125;2;0,625;0,11;0;0,175;0;0;0;0;0;1,625;17,03;10;0,4;16,3;3,945;0;0;0,45;0;0;0;0;0;1,86;;;;;;;;;;;;;;;;;;;;;;;;;;;;;;;;;;;;;;;;;;;;;;;;;;;;;;;;;;;;225;225;;;;;2,17;2,9;;;;972;760,5;1732,5;2,8;2,65;0;0;144,6428571;0,115;0,3;0,59;16,63;43,39;84,61607143;57,85714286;8;39,34285714;18,51428571;0;18;134,7589286;;25;1;30;150;;;;;;;;48,9542;;;;;;;;;;;;;;;;;;;;;;;;;;;;;;;;;;;;;;;;;;;;;;;;;;;;;;;;;;;;;;;;;;;;;;;;;;;;;;;;;;;;;;;;;;;;;;;;;;;96;;;;142,2822857
1432;[99];FA-50 GGBS- 50 B-450 AGG/B-3.85 ALK/B-0.50 T ºC - 25;47,085;23,265;2,525;18,3;4,57;0,11;0;0,625;0;0;0;0;;3,485;30,055;13,265;2,125;2;0,625;0,11;0;0,175;0;0;0;0;0;1,625;17,03;10;0,4;16,3;3,945;0;0;0,45;0;0;0;0;0;1,86;;;;;;;;;;;;;;;;;;;;;;;;;;;;;;;;;;;;;;;;;;;;;;;;;;;;;;;;;;;;225;225;;;;;2,17;2,9;;;;972;760,5;1732,5;2,8;2,65;0;0;160,7142857;0,115;0,3;0,59;18,48;48,21;94,01785714;64,28571429;8;43,71428571;20,57142857;0;18;148,5321429;;25;1;30;150;;;;;;;;58,3333;;;;;;;;;;;;;;;;;;;;;;;;;;;;;;;;;;;;;;;;;;;;;;;;;;;;;;;;;;;;;;;;;;;;;;;;;;;;;;;;;;;;;;;;;;;;;;;;;;;111;;;;152,0074286
1433;[99];FA-50 GGBS- 50 B-450 AGG/B-3.85 ALK/B-0.55 T ºC - 25;47,085;23,265;2,525;18,3;4,57;0,11;0;0,625;0;0;0;0;;3,485;30,055;13,265;2,125;2;0,625;0,11;0;0,175;0;0;0;0;0;1,625;17,03;10;0,4;16,3;3,945;0;0;0,45;0;0;0;0;0;1,86;;;;;;;;;;;;;;;;;;;;;;;;;;;;;;;;;;;;;;;;;;;;;;;;;;;;;;;;;;;;225;225;;;;;2,17;2,9;;;;972;760,5;1732,5;2,8;2,65;0;0;176,7857143;0,115;0,3;0,59;20,33;53,04;103,4196429;70,71428571;8;48,08571429;22,62857143;0;18;162,3053571;;25;1;30;150;;;;;;;;48,4967;;;;;;;;;;;;;;;;;;;;;;;;;;;;;;;;;;;;;;;;;;;;;;;;;;;;;;;;;;;;;;;;;;;;;;;;;;;;;;;;;;;;;;;;;;;;;;;;;;;135;;;;161,7325714
1434;[99];FA-50 GGBS- 50 B-450 AGG/B-3.85 ALK/B-0.60 T ºC - 25;47,085;23,265;2,525;18,3;4,57;0,11;0;0,625;0;0;0;0;;3,485;30,055;13,265;2,125;2;0,625;0,11;0;0,175;0;0;0;0;0;1,625;17,03;10;0,4;16,3;3,945;0;0;0,45;0;0;0;0;0;1,86;;;;;;;;;;;;;;;;;;;;;;;;;;;;;;;;;;;;;;;;;;;;;;;;;;;;;;;;;;;;225;225;;;;;2,17;2,9;;;;972;760,5;1732,5;2,8;2,65;0;0;192,8571429;0,115;0,3;0,59;22,18;57,86;112,8214286;77,14285714;8;52,45714286;24,68571429;0;18;176,0785714;;25;1;30;150;;;;;;;;47,5817;;;;;;;;;;;;;;;;;;;;;;;;;;;;;;;;;;;;;;;;;;;;;;;;;;;;;;;;;;;;;;;;;;;;;;;;;;;;;;;;;;;;;;;;;;;;;;;;;;;185;;;;171,4577143
1435;[99];FA-70 GGBS- 30 B-360 AGG/B-5.18 ALK/B-0.45 T ºC - 60;52,295;24,571;3,215;12,58;3,242;0,154;0;0,515;0;0;0;0;;3,391;42,077;18,571;2,975;2,8;0,875;0,154;0;0,245;0;0;0;0;0;2,275;10,218;6;0,24;9,78;2,367;0;0;0,27;0;0;0;0;0;1,116;;;;;;;;;;;;;;;;;;;;;;;;;;;;;;;;;;;;;;;;;;;;;;;;;;;;;;;;;;;;252;108;;;;;2,17;2,9;;;;1090,8;774;1864,8;2,8;2,65;0;0;115,7142857;0,115;0,3;0,59;13,31;34,71;67,69285714;46,28571429;8;31,47428571;14,81142857;0;14,4;107,8071429;1;60;1;30;150;;;;;;;;41,4502;;;;;;;;;;;;;;;;;;;;;;;;;;;;;;;;;;;;;;;;;;;;;;;;;;;;;;;;;;;;;;;;;;;;;;;;;;;;;;;;;;;;;;;;;;;;;;;;;;;95;;;;135,1264019
1436;[99];FA-70 GGBS- 30 B-360 AGG/B-5.18 ALK/B-0.50 T ºC - 60;52,295;24,571;3,215;12,58;3,242;0,154;0;0,515;0;0;0;0;;3,391;42,077;18,571;2,975;2,8;0,875;0,154;0;0,245;0;0;0;0;0;2,275;10,218;6;0,24;9,78;2,367;0;0;0,27;0;0;0;0;0;1,116;;;;;;;;;;;;;;;;;;;;;;;;;;;;;;;;;;;;;;;;;;;;;;;;;;;;;;;;;;;;252;108;;;;;2,17;2,9;;;;1090,8;774;1864,8;2,8;2,65;0;0;128,5714286;0,115;0,3;0,59;14,79;38,57;75,21428571;51,42857143;8;34,97142857;16,45714286;0;14,4;118,8257143;1;60;1;30;150;;;;;;;;42,5076;;;;;;;;;;;;;;;;;;;;;;;;;;;;;;;;;;;;;;;;;;;;;;;;;;;;;;;;;;;;;;;;;;;;;;;;;;;;;;;;;;;;;;;;;;;;;;;;;;;102;;;;142,9065162
1437;[99];FA-70 GGBS- 30 B-360 AGG/B-5.18 ALK/B-0.55 T ºC - 60;52,295;24,571;3,215;12,58;3,242;0,154;0;0,515;0;0;0;0;;3,391;42,077;18,571;2,975;2,8;0,875;0,154;0;0,245;0;0;0;0;0;2,275;10,218;6;0,24;9,78;2,367;0;0;0,27;0;0;0;0;0;1,116;;;;;;;;;;;;;;;;;;;;;;;;;;;;;;;;;;;;;;;;;;;;;;;;;;;;;;;;;;;;252;108;;;;;2,17;2,9;;;;1090,8;774;1864,8;2,8;2,65;0;0;141,4285714;0,115;0,3;0,59;16,26;42,43;82,73571429;56,57142857;8;38,46857143;18,10285714;0;14,4;129,8442857;1;60;1;30;150;;;;;;;;33,8369;;;;;;;;;;;;;;;;;;;;;;;;;;;;;;;;;;;;;;;;;;;;;;;;;;;;;;;;;;;;;;;;;;;;;;;;;;;;;;;;;;;;;;;;;;;;;;;;;;;115;;;;150,6866305
1438;[99];FA-70 GGBS- 30 B-360 AGG/B-5.18 ALK/B-0.60 T ºC - 60;52,295;24,571;3,215;12,58;3,242;0,154;0;0,515;0;0;0;0;;3,391;42,077;18,571;2,975;2,8;0,875;0,154;0;0,245;0;0;0;0;0;2,275;10,218;6;0,24;9,78;2,367;0;0;0,27;0;0;0;0;0;1,116;;;;;;;;;;;;;;;;;;;;;;;;;;;;;;;;;;;;;;;;;;;;;;;;;;;;;;;;;;;;252;108;;;;;2,17;2,9;;;;1090,8;774;1864,8;2,8;2,65;0;0;154,2857143;0,115;0,3;0,59;17,74;46,29;90,25714286;61,71428571;8;41,96571429;19,74857143;0;14,4;140,8628571;1;60;1;30;150;;;;;;;;28,5498;;;;;;;;;;;;;;;;;;;;;;;;;;;;;;;;;;;;;;;;;;;;;;;;;;;;;;;;;;;;;;;;;;;;;;;;;;;;;;;;;;;;;;;;;;;;;;;;;;;180;;;;158,4667448
1439;[99];FA-70 GGBS- 30 B-420 AGG/B-4.23 ALK/B-0.45 T ºC - 60;52,295;24,571;3,215;12,58;3,242;0,154;0;0,515;0;0;0;0;;3,391;42,077;18,571;2,975;2,8;0,875;0,154;0;0,245;0;0;0;0;0;2,275;10,218;6;0,24;9,78;2,367;0;0;0,27;0;0;0;0;0;1,116;;;;;;;;;;;;;;;;;;;;;;;;;;;;;;;;;;;;;;;;;;;;;;;;;;;;;;;;;;;;294;126;;;;;2,17;2,9;;;;966;810,6;1776,6;2,8;2,65;0;0;135;0,115;0,3;0,59;15,53;40,5;78,975;54;8;36,72;17,28;0;16,8;125,775;1;60;1;30;150;;;;;;;;40,4749;;;;;;;;;;;;;;;;;;;;;;;;;;;;;;;;;;;;;;;;;;;;;;;;;;;;;;;;;;;;;;;;;;;;;;;;;;;;;;;;;;;;;;;;;;;;;;;;;;;84;;;;151,9892133
1440;[99];FA-70 GGBS- 30 B-420 AGG/B-4.23 ALK/B-0.50 T ºC - 60;52,295;24,571;3,215;12,58;3,242;0,154;0;0,515;0;0;0;0;;3,391;42,077;18,571;2,975;2,8;0,875;0,154;0;0,245;0;0;0;0;0;2,275;10,218;6;0,24;9,78;2,367;0;0;0,27;0;0;0;0;0;1,116;;;;;;;;;;;;;;;;;;;;;;;;;;;;;;;;;;;;;;;;;;;;;;;;;;;;;;;;;;;;294;126;;;;;2,17;2,9;;;;966;810,6;1776,6;2,8;2,65;0;0;150;0,115;0,3;0,59;17,25;45;87,75;60;8;40,8;19,2;0;16,8;138,63;1;60;1;30;150;;;;;;;;43,6034;;;;;;;;;;;;;;;;;;;;;;;;;;;;;;;;;;;;;;;;;;;;;;;;;;;;;;;;;;;;;;;;;;;;;;;;;;;;;;;;;;;;;;;;;;;;;;;;;;;100;;;;161,0660133
1441;[99];FA-70 GGBS- 30 B-420 AGG/B-4.23 ALK/B-0.55 T ºC - 60;52,295;24,571;3,215;12,58;3,242;0,154;0;0,515;0;0;0;0;;3,391;42,077;18,571;2,975;2,8;0,875;0,154;0;0,245;0;0;0;0;0;2,275;10,218;6;0,24;9,78;2,367;0;0;0,27;0;0;0;0;0;1,116;;;;;;;;;;;;;;;;;;;;;;;;;;;;;;;;;;;;;;;;;;;;;;;;;;;;;;;;;;;;294;126;;;;;2,17;2,9;;;;966;810,6;1776,6;2,8;2,65;0;0;165;0,115;0,3;0,59;18,98;49,5;96,525;66;8;44,88;21,12;0;16,8;151,485;1;60;1;30;150;;;;;;;;31,0894;;;;;;;;;;;;;;;;;;;;;;;;;;;;;;;;;;;;;;;;;;;;;;;;;;;;;;;;;;;;;;;;;;;;;;;;;;;;;;;;;;;;;;;;;;;;;;;;;;;111;;;;170,1428133
1442;[99];FA-70 GGBS- 30 B-420 AGG/B-4.23 ALK/B-0.60 T ºC - 60;52,295;24,571;3,215;12,58;3,242;0,154;0;0,515;0;0;0;0;;3,391;42,077;18,571;2,975;2,8;0,875;0,154;0;0,245;0;0;0;0;0;2,275;10,218;6;0,24;9,78;2,367;0;0;0,27;0;0;0;0;0;1,116;;;;;;;;;;;;;;;;;;;;;;;;;;;;;;;;;;;;;;;;;;;;;;;;;;;;;;;;;;;;294;126;;;;;2,17;2,9;;;;966;810,6;1776,6;2,8;2,65;0;0;180;0,115;0,3;0,59;20,7;54;105,3;72;8;48,96;23,04;0;16,8;164,34;1;60;1;30;150;;;;;;;;26,7877;;;;;;;;;;;;;;;;;;;;;;;;;;;;;;;;;;;;;;;;;;;;;;;;;;;;;;;;;;;;;;;;;;;;;;;;;;;;;;;;;;;;;;;;;;;;;;;;;;;154;;;;179,2196133
1443;[99];FA-70 GGBS- 30 B-450 AGG/B-3.85 ALK/B-0.45 T ºC - 60;52,295;24,571;3,215;12,58;3,242;0,154;0;0,515;0;0;0;0;;3,391;42,077;18,571;2,975;2,8;0,875;0,154;0;0,245;0;0;0;0;0;2,275;10,218;6;0,24;9,78;2,367;0;0;0,27;0;0;0;0;0;1,116;;;;;;;;;;;;;;;;;;;;;;;;;;;;;;;;;;;;;;;;;;;;;;;;;;;;;;;;;;;;315;135;;;;;2,17;2,9;;;;972;760,5;1732,5;2,8;2,65;0;0;144,6428571;0,115;0,3;0,59;16,63;43,39;84,61607143;57,85714286;8;39,34285714;18,51428571;0;18;134,7589286;1;60;1;30;150;;;;;;;;38,6601;;;;;;;;;;;;;;;;;;;;;;;;;;;;;;;;;;;;;;;;;;;;;;;;;;;;;;;;;;;;;;;;;;;;;;;;;;;;;;;;;;;;;;;;;;;;;;;;;;;78;;;;160,420619
1444;[99];FA-70 GGBS- 30 B-450 AGG/B-3.85 ALK/B-0.50 T ºC - 60;52,295;24,571;3,215;12,58;3,242;0,154;0;0,515;0;0;0;0;;3,391;42,077;18,571;2,975;2,8;0,875;0,154;0;0,245;0;0;0;0;0;2,275;10,218;6;0,24;9,78;2,367;0;0;0,27;0;0;0;0;0;1,116;;;;;;;;;;;;;;;;;;;;;;;;;;;;;;;;;;;;;;;;;;;;;;;;;;;;;;;;;;;;315;135;;;;;2,17;2,9;;;;972;760,5;1732,5;2,8;2,65;0;0;160,7142857;0,115;0,3;0,59;18,48;48,21;94,01785714;64,28571429;8;43,71428571;20,57142857;0;18;148,5321429;1;60;1;30;150;;;;;;;;44,3791;;;;;;;;;;;;;;;;;;;;;;;;;;;;;;;;;;;;;;;;;;;;;;;;;;;;;;;;;;;;;;;;;;;;;;;;;;;;;;;;;;;;;;;;;;;;;;;;;;;92;;;;170,1457619
1445;[99];FA-70 GGBS- 30 B-450 AGG/B-3.85 ALK/B-0.55 T ºC - 60;52,295;24,571;3,215;12,58;3,242;0,154;0;0,515;0;0;0;0;;3,391;42,077;18,571;2,975;2,8;0,875;0,154;0;0,245;0;0;0;0;0;2,275;10,218;6;0,24;9,78;2,367;0;0;0,27;0;0;0;0;0;1,116;;;;;;;;;;;;;;;;;;;;;;;;;;;;;;;;;;;;;;;;;;;;;;;;;;;;;;;;;;;;315;135;;;;;2,17;2,9;;;;972;760,5;1732,5;2,8;2,65;0;0;176,7857143;0,115;0,3;0,59;20,33;53,04;103,4196429;70,71428571;8;48,08571429;22,62857143;0;18;162,3053571;1;60;1;30;150;;;;;;;;35,2288;;;;;;;;;;;;;;;;;;;;;;;;;;;;;;;;;;;;;;;;;;;;;;;;;;;;;;;;;;;;;;;;;;;;;;;;;;;;;;;;;;;;;;;;;;;;;;;;;;;107;;;;179,8709048
1446;[99];FA-70 GGBS- 30 B-450 AGG/B-3.85 ALK/B-0.60 T ºC - 60;52,295;24,571;3,215;12,58;3,242;0,154;0;0,515;0;0;0;0;;3,391;42,077;18,571;2,975;2,8;0,875;0,154;0;0,245;0;0;0;0;0;2,275;10,218;6;0,24;9,78;2,367;0;0;0,27;0;0;0;0;0;1,116;;;;;;;;;;;;;;;;;;;;;;;;;;;;;;;;;;;;;;;;;;;;;;;;;;;;;;;;;;;;315;135;;;;;2,17;2,9;;;;972;760,5;1732,5;2,8;2,65;0;0;192,8571429;0,115;0,3;0,59;22,18;57,86;112,8214286;77,14285714;8;52,45714286;24,68571429;0;18;176,0785714;1;60;1;30;150;;;;;;;;29,5098;;;;;;;;;;;;;;;;;;;;;;;;;;;;;;;;;;;;;;;;;;;;;;;;;;;;;;;;;;;;;;;;;;;;;;;;;;;;;;;;;;;;;;;;;;;;;;;;;;;146;;;;189,5960476
1447;[99];FA-60 GGBS- 40 B-360 AGG/B-5.18 ALK/B-0.45 T ºC - 60;49,69;23,918;2,87;15,44;3,906;0,132;0;0,57;0;0;0;0;;3,438;36,066;15,918;2,55;2,4;0,75;0,132;0;0,21;0;0;0;0;0;1,95;13,624;8;0,32;13,04;3,156;0;0;0,36;0;0;0;0;0;1,488;;;;;;;;;;;;;;;;;;;;;;;;;;;;;;;;;;;;;;;;;;;;;;;;;;;;;;;;;;;;216;144;;;;;2,17;2,9;;;;1090,8;774;1864,8;2,8;2,65;0;0;115,7142857;0,115;0,3;0,59;13,31;34,71;67,69285714;46,28571429;8;31,47428571;14,81142857;0;14,4;107,8071429;1;60;1;30;150;;;;;;;;55,6193;;;;;;;;;;;;;;;;;;;;;;;;;;;;;;;;;;;;;;;;;;;;;;;;;;;;;;;;;;;;;;;;;;;;;;;;;;;;;;;;;;;;;;;;;;;;;;;;;;;125;;;;136,8544019
1448;[99];FA-60 GGBS- 40 B-360 AGG/B-5.18 ALK/B-0.50 T ºC - 60;49,69;23,918;2,87;15,44;3,906;0,132;0;0,57;0;0;0;0;;3,438;36,066;15,918;2,55;2,4;0,75;0,132;0;0,21;0;0;0;0;0;1,95;13,624;8;0,32;13,04;3,156;0;0;0,36;0;0;0;0;0;1,488;;;;;;;;;;;;;;;;;;;;;;;;;;;;;;;;;;;;;;;;;;;;;;;;;;;;;;;;;;;;216;144;;;;;2,17;2,9;;;;1090,8;774;1864,8;2,8;2,65;0;0;128,5714286;0,115;0,3;0,59;14,79;38,57;75,21428571;51,42857143;8;34,97142857;16,45714286;0;14,4;118,8257143;1;60;1;30;150;;;;;;;;57,3112;;;;;;;;;;;;;;;;;;;;;;;;;;;;;;;;;;;;;;;;;;;;;;;;;;;;;;;;;;;;;;;;;;;;;;;;;;;;;;;;;;;;;;;;;;;;;;;;;;;136;;;;144,6345162
1449;[99];FA-60 GGBS- 40 B-360 AGG/B-5.18 ALK/B-0.55 T ºC - 60;49,69;23,918;2,87;15,44;3,906;0,132;0;0,57;0;0;0;0;;3,438;36,066;15,918;2,55;2,4;0,75;0,132;0;0,21;0;0;0;0;0;1,95;13,624;8;0,32;13,04;3,156;0;0;0,36;0;0;0;0;0;1,488;;;;;;;;;;;;;;;;;;;;;;;;;;;;;;;;;;;;;;;;;;;;;;;;;;;;;;;;;;;;216;144;;;;;2,17;2,9;;;;1090,8;774;1864,8;2,8;2,65;0;0;141,4285714;0,115;0,3;0,59;16,26;42,43;82,73571429;56,57142857;8;38,46857143;18,10285714;0;14,4;129,8442857;1;60;1;30;150;;;;;;;;53,2931;;;;;;;;;;;;;;;;;;;;;;;;;;;;;;;;;;;;;;;;;;;;;;;;;;;;;;;;;;;;;;;;;;;;;;;;;;;;;;;;;;;;;;;;;;;;;;;;;;;142;;;;152,4146305
1450;[99];FA-60 GGBS- 40 B-360 AGG/B-5.18 ALK/B-0.60 T ºC - 60;49,69;23,918;2,87;15,44;3,906;0,132;0;0,57;0;0;0;0;;3,438;36,066;15,918;2,55;2,4;0,75;0,132;0;0,21;0;0;0;0;0;1,95;13,624;8;0,32;13,04;3,156;0;0;0,36;0;0;0;0;0;1,488;;;;;;;;;;;;;;;;;;;;;;;;;;;;;;;;;;;;;;;;;;;;;;;;;;;;;;;;;;;;216;144;;;;;2,17;2,9;;;;1090,8;774;1864,8;2,8;2,65;0;0;154,2857143;0,115;0,3;0,59;17,74;46,29;90,25714286;61,71428571;8;41,96571429;19,74857143;0;14,4;140,8628571;1;60;1;30;150;;;;;;;;51,1782;;;;;;;;;;;;;;;;;;;;;;;;;;;;;;;;;;;;;;;;;;;;;;;;;;;;;;;;;;;;;;;;;;;;;;;;;;;;;;;;;;;;;;;;;;;;;;;;;;;194;;;;160,1947448
1451;[99];FA-60 GGBS- 40 B-420 AGG/B-4.23 ALK/B-0.45 T ºC - 60;49,69;23,918;2,87;15,44;3,906;0,132;0;0,57;0;0;0;0;;3,438;36,066;15,918;2,55;2,4;0,75;0,132;0;0,21;0;0;0;0;0;1,95;13,624;8;0,32;13,04;3,156;0;0;0,36;0;0;0;0;0;1,488;;;;;;;;;;;;;;;;;;;;;;;;;;;;;;;;;;;;;;;;;;;;;;;;;;;;;;;;;;;;252;168;;;;;2,17;2,9;;;;966;810,6;1776,6;2,8;2,65;0;0;135;0,115;0,3;0,59;15,53;40,5;78,975;54;8;36,72;17,28;0;16,8;125,775;1;60;1;30;150;;;;;;;;58,8547;;;;;;;;;;;;;;;;;;;;;;;;;;;;;;;;;;;;;;;;;;;;;;;;;;;;;;;;;;;;;;;;;;;;;;;;;;;;;;;;;;;;;;;;;;;;;;;;;;;102;;;;154,0052133
1452;[99];FA-60 GGBS- 40 B-420 AGG/B-4.23 ALK/B-0.50 T ºC - 60;49,69;23,918;2,87;15,44;3,906;0,132;0;0,57;0;0;0;0;;3,438;36,066;15,918;2,55;2,4;0,75;0,132;0;0,21;0;0;0;0;0;1,95;13,624;8;0,32;13,04;3,156;0;0;0,36;0;0;0;0;0;1,488;;;;;;;;;;;;;;;;;;;;;;;;;;;;;;;;;;;;;;;;;;;;;;;;;;;;;;;;;;;;252;168;;;;;2,17;2,9;;;;966;810,6;1776,6;2,8;2,65;0;0;150;0,115;0,3;0,59;17,25;45;87,75;60;8;40,8;19,2;0;16,8;138,63;1;60;1;30;150;;;;;;;;62,1788;;;;;;;;;;;;;;;;;;;;;;;;;;;;;;;;;;;;;;;;;;;;;;;;;;;;;;;;;;;;;;;;;;;;;;;;;;;;;;;;;;;;;;;;;;;;;;;;;;;115;;;;163,0820133
1453;[99];FA-60 GGBS- 40 B-420 AGG/B-4.23 ALK/B-0.55 T ºC - 60;49,69;23,918;2,87;15,44;3,906;0,132;0;0,57;0;0;0;0;;3,438;36,066;15,918;2,55;2,4;0,75;0,132;0;0,21;0;0;0;0;0;1,95;13,624;8;0,32;13,04;3,156;0;0;0,36;0;0;0;0;0;1,488;;;;;;;;;;;;;;;;;;;;;;;;;;;;;;;;;;;;;;;;;;;;;;;;;;;;;;;;;;;;252;168;;;;;2,17;2,9;;;;966;810,6;1776,6;2,8;2,65;0;0;165;0,115;0,3;0,59;18,98;49,5;96,525;66;8;44,88;21,12;0;16,8;151,485;1;60;1;30;150;;;;;;;;58,8547;;;;;;;;;;;;;;;;;;;;;;;;;;;;;;;;;;;;;;;;;;;;;;;;;;;;;;;;;;;;;;;;;;;;;;;;;;;;;;;;;;;;;;;;;;;;;;;;;;;135;;;;172,1588133
1454;[99];FA-60 GGBS- 40 B-420 AGG/B-4.23 ALK/B-0.60 T ºC - 60;49,69;23,918;2,87;15,44;3,906;0,132;0;0,57;0;0;0;0;;3,438;36,066;15,918;2,55;2,4;0,75;0,132;0;0,21;0;0;0;0;0;1,95;13,624;8;0,32;13,04;3,156;0;0;0,36;0;0;0;0;0;1,488;;;;;;;;;;;;;;;;;;;;;;;;;;;;;;;;;;;;;;;;;;;;;;;;;;;;;;;;;;;;252;168;;;;;2,17;2,9;;;;966;810,6;1776,6;2,8;2,65;0;0;180;0,115;0,3;0,59;20,7;54;105,3;72;8;48,96;23,04;0;16,8;164,34;1;60;1;30;150;;;;;;;;56,7039;;;;;;;;;;;;;;;;;;;;;;;;;;;;;;;;;;;;;;;;;;;;;;;;;;;;;;;;;;;;;;;;;;;;;;;;;;;;;;;;;;;;;;;;;;;;;;;;;;;170;;;;181,2356133
1455;[99];FA-60 GGBS- 40 B-450 AGG/B-3.85 ALK/B-0.45 T ºC - 60;49,69;23,918;2,87;15,44;3,906;0,132;0;0,57;0;0;0;0;;3,438;36,066;15,918;2,55;2,4;0,75;0,132;0;0,21;0;0;0;0;0;1,95;13,624;8;0,32;13,04;3,156;0;0;0,36;0;0;0;0;0;1,488;;;;;;;;;;;;;;;;;;;;;;;;;;;;;;;;;;;;;;;;;;;;;;;;;;;;;;;;;;;;270;180;;;;;2,17;2,9;;;;972;760,5;1732,5;2,8;2,65;0;0;144,6428571;0,115;0,3;0,59;16,63;43,39;84,61607143;57,85714286;8;39,34285714;18,51428571;0;18;134,7589286;1;60;1;30;150;;;;;;;;56,732;;;;;;;;;;;;;;;;;;;;;;;;;;;;;;;;;;;;;;;;;;;;;;;;;;;;;;;;;;;;;;;;;;;;;;;;;;;;;;;;;;;;;;;;;;;;;;;;;;;83;;;;162,580619
1456;[99];FA-60 GGBS- 40 B-450 AGG/B-3.85 ALK/B-0.50 T ºC - 60;49,69;23,918;2,87;15,44;3,906;0,132;0;0,57;0;0;0;0;;3,438;36,066;15,918;2,55;2,4;0,75;0,132;0;0,21;0;0;0;0;0;1,95;13,624;8;0,32;13,04;3,156;0;0;0,36;0;0;0;0;0;1,488;;;;;;;;;;;;;;;;;;;;;;;;;;;;;;;;;;;;;;;;;;;;;;;;;;;;;;;;;;;;270;180;;;;;2,17;2,9;;;;972;760,5;1732,5;2,8;2,65;0;0;160,7142857;0,115;0,3;0,59;18,48;48,21;94,01785714;64,28571429;8;43,71428571;20,57142857;0;18;148,5321429;1;60;1;30;150;;;;;;;;61,5359;;;;;;;;;;;;;;;;;;;;;;;;;;;;;;;;;;;;;;;;;;;;;;;;;;;;;;;;;;;;;;;;;;;;;;;;;;;;;;;;;;;;;;;;;;;;;;;;;;;106;;;;172,3057619
1457;[99];FA-60 GGBS- 40 B-450 AGG/B-3.85 ALK/B-0.55 T ºC - 60;49,69;23,918;2,87;15,44;3,906;0,132;0;0,57;0;0;0;0;;3,438;36,066;15,918;2,55;2,4;0,75;0,132;0;0,21;0;0;0;0;0;1,95;13,624;8;0,32;13,04;3,156;0;0;0,36;0;0;0;0;0;1,488;;;;;;;;;;;;;;;;;;;;;;;;;;;;;;;;;;;;;;;;;;;;;;;;;;;;;;;;;;;;270;180;;;;;2,17;2,9;;;;972;760,5;1732,5;2,8;2,65;0;0;176,7857143;0,115;0,3;0,59;20,33;53,04;103,4196429;70,71428571;8;48,08571429;22,62857143;0;18;162,3053571;1;60;1;30;150;;;;;;;;54,2157;;;;;;;;;;;;;;;;;;;;;;;;;;;;;;;;;;;;;;;;;;;;;;;;;;;;;;;;;;;;;;;;;;;;;;;;;;;;;;;;;;;;;;;;;;;;;;;;;;;118;;;;182,0309048
1458;[99];FA-60 GGBS- 40 B-450 AGG/B-3.85 ALK/B-0.60 T ºC - 60;49,69;23,918;2,87;15,44;3,906;0,132;0;0,57;0;0;0;0;;3,438;36,066;15,918;2,55;2,4;0,75;0,132;0;0,21;0;0;0;0;0;1,95;13,624;8;0,32;13,04;3,156;0;0;0,36;0;0;0;0;0;1,488;;;;;;;;;;;;;;;;;;;;;;;;;;;;;;;;;;;;;;;;;;;;;;;;;;;;;;;;;;;;270;180;;;;;2,17;2,9;;;;972;760,5;1732,5;2,8;2,65;0;0;192,8571429;0,115;0,3;0,59;22,18;57,86;112,8214286;77,14285714;8;52,45714286;24,68571429;0;18;176,0785714;1;60;1;30;150;;;;;;;;49,8693;;;;;;;;;;;;;;;;;;;;;;;;;;;;;;;;;;;;;;;;;;;;;;;;;;;;;;;;;;;;;;;;;;;;;;;;;;;;;;;;;;;;;;;;;;;;;;;;;;;155;;;;191,7560476
1459;[99];FA-50 GGBS- 50 B-360 AGG/B-5.18 ALK/B-0.45 T ºC - 60;47,085;23,265;2,525;18,3;4,57;0,11;0;0,625;0;0;0;0;;3,485;30,055;13,265;2,125;2;0,625;0,11;0;0,175;0;0;0;0;0;1,625;17,03;10;0,4;16,3;3,945;0;0;0,45;0;0;0;0;0;1,86;;;;;;;;;;;;;;;;;;;;;;;;;;;;;;;;;;;;;;;;;;;;;;;;;;;;;;;;;;;;180;180;;;;;2,17;2,9;;;;1090,8;774;1864,8;2,8;2,65;0;0;115,7142857;0,115;0,3;0,59;13,31;34,71;67,69285714;46,28571429;8;31,47428571;14,81142857;0;14,4;107,8071429;1;60;1;30;150;;;;;;;;61,9637;;;;;;;;;;;;;;;;;;;;;;;;;;;;;;;;;;;;;;;;;;;;;;;;;;;;;;;;;;;;;;;;;;;;;;;;;;;;;;;;;;;;;;;;;;;;;;;;;;;175;;;;138,5824019
1460;[99];FA-50 GGBS- 50 B-360 AGG/B-5.18 ALK/B-0.50 T ºC - 60;47,085;23,265;2,525;18,3;4,57;0,11;0;0,625;0;0;0;0;;3,485;30,055;13,265;2,125;2;0,625;0,11;0;0,175;0;0;0;0;0;1,625;17,03;10;0,4;16,3;3,945;0;0;0,45;0;0;0;0;0;1,86;;;;;;;;;;;;;;;;;;;;;;;;;;;;;;;;;;;;;;;;;;;;;;;;;;;;;;;;;;;;180;180;;;;;2,17;2,9;;;;1090,8;774;1864,8;2,8;2,65;0;0;128,5714286;0,115;0,3;0,59;14,79;38,57;75,21428571;51,42857143;8;34,97142857;16,45714286;0;14,4;118,8257143;1;60;1;30;150;;;;;;;;65,3474;;;;;;;;;;;;;;;;;;;;;;;;;;;;;;;;;;;;;;;;;;;;;;;;;;;;;;;;;;;;;;;;;;;;;;;;;;;;;;;;;;;;;;;;;;;;;;;;;;;184;;;;146,3625162
1461;[99];FA-50 GGBS- 50 B-360 AGG/B-5.18 ALK/B-0.55 T ºC - 60;47,085;23,265;2,525;18,3;4,57;0,11;0;0,625;0;0;0;0;;3,485;30,055;13,265;2,125;2;0,625;0,11;0;0,175;0;0;0;0;0;1,625;17,03;10;0,4;16,3;3,945;0;0;0,45;0;0;0;0;0;1,86;;;;;;;;;;;;;;;;;;;;;;;;;;;;;;;;;;;;;;;;;;;;;;;;;;;;;;;;;;;;180;180;;;;;2,17;2,9;;;;1090,8;774;1864,8;2,8;2,65;0;0;141,4285714;0,115;0,3;0,59;16,26;42,43;82,73571429;56,57142857;8;38,46857143;18,10285714;0;14,4;129,8442857;1;60;1;30;150;;;;;;;;53,5045;;;;;;;;;;;;;;;;;;;;;;;;;;;;;;;;;;;;;;;;;;;;;;;;;;;;;;;;;;;;;;;;;;;;;;;;;;;;;;;;;;;;;;;;;;;;;;;;;;;195;;;;154,1426305
1462;[99];FA-50 GGBS- 50 B-360 AGG/B-5.18 ALK/B-0.60 T ºC - 60;47,085;23,265;2,525;18,3;4,57;0,11;0;0,625;0;0;0;0;;3,485;30,055;13,265;2,125;2;0,625;0,11;0;0,175;0;0;0;0;0;1,625;17,03;10;0,4;16,3;3,945;0;0;0,45;0;0;0;0;0;1,86;;;;;;;;;;;;;;;;;;;;;;;;;;;;;;;;;;;;;;;;;;;;;;;;;;;;;;;;;;;;180;180;;;;;2,17;2,9;;;;1090,8;774;1864,8;2,8;2,65;0;0;154,2857143;0,115;0,3;0,59;17,74;46,29;90,25714286;61,71428571;8;41,96571429;19,74857143;0;14,4;140,8628571;1;60;1;30;150;;;;;;;;52,4471;;;;;;;;;;;;;;;;;;;;;;;;;;;;;;;;;;;;;;;;;;;;;;;;;;;;;;;;;;;;;;;;;;;;;;;;;;;;;;;;;;;;;;;;;;;;;;;;;;;225;;;;161,9227448
1463;[99];FA-50 GGBS- 50 B-420 AGG/B-4.23 ALK/B-0.45 T ºC - 60;47,085;23,265;2,525;18,3;4,57;0,11;0;0,625;0;0;0;0;;3,485;30,055;13,265;2,125;2;0,625;0,11;0;0,175;0;0;0;0;0;1,625;17,03;10;0,4;16,3;3,945;0;0;0,45;0;0;0;0;0;1,86;;;;;;;;;;;;;;;;;;;;;;;;;;;;;;;;;;;;;;;;;;;;;;;;;;;;;;;;;;;;210;210;;;;;2,17;2,9;;;;966;810,6;1776,6;2,8;2,65;0;0;135;0,115;0,3;0,59;15,53;40,5;78,975;54;8;36,72;17,28;0;16,8;125,775;1;60;1;30;150;;;;;;;;56,7039;;;;;;;;;;;;;;;;;;;;;;;;;;;;;;;;;;;;;;;;;;;;;;;;;;;;;;;;;;;;;;;;;;;;;;;;;;;;;;;;;;;;;;;;;;;;;;;;;;;148;;;;156,0212133
1464;[99];FA-50 GGBS- 50 B-420 AGG/B-4.23 ALK/B-0.50 T ºC - 60;47,085;23,265;2,525;18,3;4,57;0,11;0;0,625;0;0;0;0;;3,485;30,055;13,265;2,125;2;0,625;0,11;0;0,175;0;0;0;0;0;1,625;17,03;10;0,4;16,3;3,945;0;0;0,45;0;0;0;0;0;1,86;;;;;;;;;;;;;;;;;;;;;;;;;;;;;;;;;;;;;;;;;;;;;;;;;;;;;;;;;;;;210;210;;;;;2,17;2,9;;;;966;810,6;1776,6;2,8;2,65;0;0;150;0,115;0,3;0,59;17,25;45;87,75;60;8;40,8;19,2;0;16,8;138,63;1;60;1;30;150;;;;;;;;63,5475;;;;;;;;;;;;;;;;;;;;;;;;;;;;;;;;;;;;;;;;;;;;;;;;;;;;;;;;;;;;;;;;;;;;;;;;;;;;;;;;;;;;;;;;;;;;;;;;;;;162;;;;165,0980133
1465;[99];FA-50 GGBS- 50 B-420 AGG/B-4.23 ALK/B-0.55 T ºC - 60;47,085;23,265;2,525;18,3;4,57;0,11;0;0,625;0;0;0;0;;3,485;30,055;13,265;2,125;2;0,625;0,11;0;0,175;0;0;0;0;0;1,625;17,03;10;0,4;16,3;3,945;0;0;0,45;0;0;0;0;0;1,86;;;;;;;;;;;;;;;;;;;;;;;;;;;;;;;;;;;;;;;;;;;;;;;;;;;;;;;;;;;;210;210;;;;;2,17;2,9;;;;966;810,6;1776,6;2,8;2,65;0;0;165;0,115;0,3;0,59;18,98;49,5;96,525;66;8;44,88;21,12;0;16,8;151,485;1;60;1;30;150;;;;;;;;52,0112;;;;;;;;;;;;;;;;;;;;;;;;;;;;;;;;;;;;;;;;;;;;;;;;;;;;;;;;;;;;;;;;;;;;;;;;;;;;;;;;;;;;;;;;;;;;;;;;;;;171;;;;174,1748133
1466;[99];FA-50 GGBS- 50 B-420 AGG/B-4.23 ALK/B-0.60 T ºC - 60;47,085;23,265;2,525;18,3;4,57;0,11;0;0,625;0;0;0;0;;3,485;30,055;13,265;2,125;2;0,625;0,11;0;0,175;0;0;0;0;0;1,625;17,03;10;0,4;16,3;3,945;0;0;0,45;0;0;0;0;0;1,86;;;;;;;;;;;;;;;;;;;;;;;;;;;;;;;;;;;;;;;;;;;;;;;;;;;;;;;;;;;;210;210;;;;;2,17;2,9;;;;966;810,6;1776,6;2,8;2,65;0;0;180;0,115;0,3;0,59;20,7;54;105,3;72;8;48,96;23,04;0;16,8;164,34;1;60;1;30;150;;;;;;;;51,0335;;;;;;;;;;;;;;;;;;;;;;;;;;;;;;;;;;;;;;;;;;;;;;;;;;;;;;;;;;;;;;;;;;;;;;;;;;;;;;;;;;;;;;;;;;;;;;;;;;;205;;;;183,2516133
1467;[99];FA-50 GGBS- 50 B-450 AGG/B-3.85 ALK/B-0.45 T ºC - 60;47,085;23,265;2,525;18,3;4,57;0,11;0;0,625;0;0;0;0;;3,485;30,055;13,265;2,125;2;0,625;0,11;0;0,175;0;0;0;0;0;1,625;17,03;10;0,4;16,3;3,945;0;0;0,45;0;0;0;0;0;1,86;;;;;;;;;;;;;;;;;;;;;;;;;;;;;;;;;;;;;;;;;;;;;;;;;;;;;;;;;;;;225;225;;;;;2,17;2,9;;;;972;760,5;1732,5;2,8;2,65;0;0;144,6428571;0,115;0,3;0,59;16,63;43,39;84,61607143;57,85714286;8;39,34285714;18,51428571;0;18;134,7589286;1;60;1;30;150;;;;;;;;54,902;;;;;;;;;;;;;;;;;;;;;;;;;;;;;;;;;;;;;;;;;;;;;;;;;;;;;;;;;;;;;;;;;;;;;;;;;;;;;;;;;;;;;;;;;;;;;;;;;;;96;;;;164,740619
1468;[99];FA-50 GGBS- 50 B-450 AGG/B-3.85 ALK/B-0.50 T ºC - 60;47,085;23,265;2,525;18,3;4,57;0,11;0;0,625;0;0;0;0;;3,485;30,055;13,265;2,125;2;0,625;0,11;0;0,175;0;0;0;0;0;1,625;17,03;10;0,4;16,3;3,945;0;0;0,45;0;0;0;0;0;1,86;;;;;;;;;;;;;;;;;;;;;;;;;;;;;;;;;;;;;;;;;;;;;;;;;;;;;;;;;;;;225;225;;;;;2,17;2,9;;;;972;760,5;1732,5;2,8;2,65;0;0;160,7142857;0,115;0,3;0,59;18,48;48,21;94,01785714;64,28571429;8;43,71428571;20,57142857;0;18;148,5321429;1;60;1;30;150;;;;;;;;61,9935;;;;;;;;;;;;;;;;;;;;;;;;;;;;;;;;;;;;;;;;;;;;;;;;;;;;;;;;;;;;;;;;;;;;;;;;;;;;;;;;;;;;;;;;;;;;;;;;;;;111;;;;174,4657619
1469;[99];FA-50 GGBS- 50 B-450 AGG/B-3.85 ALK/B-0.55 T ºC - 60;47,085;23,265;2,525;18,3;4,57;0,11;0;0,625;0;0;0;0;;3,485;30,055;13,265;2,125;2;0,625;0,11;0;0,175;0;0;0;0;0;1,625;17,03;10;0,4;16,3;3,945;0;0;0,45;0;0;0;0;0;1,86;;;;;;;;;;;;;;;;;;;;;;;;;;;;;;;;;;;;;;;;;;;;;;;;;;;;;;;;;;;;225;225;;;;;2,17;2,9;;;;972;760,5;1732,5;2,8;2,65;0;0;176,7857143;0,115;0,3;0,59;20,33;53,04;103,4196429;70,71428571;8;48,08571429;22,62857143;0;18;162,3053571;1;60;1;30;150;;;;;;;;54,2157;;;;;;;;;;;;;;;;;;;;;;;;;;;;;;;;;;;;;;;;;;;;;;;;;;;;;;;;;;;;;;;;;;;;;;;;;;;;;;;;;;;;;;;;;;;;;;;;;;;135;;;;184,1909048
1470;[99];FA-50 GGBS- 50 B-450 AGG/B-3.85 ALK/B-0.60 T ºC - 60;47,085;23,265;2,525;18,3;4,57;0,11;0;0,625;0;0;0;0;;3,485;30,055;13,265;2,125;2;0,625;0,11;0;0,175;0;0;0;0;0;1,625;17,03;10;0,4;16,3;3,945;0;0;0,45;0;0;0;0;0;1,86;;;;;;;;;;;;;;;;;;;;;;;;;;;;;;;;;;;;;;;;;;;;;;;;;;;;;;;;;;;;225;225;;;;;2,17;2,9;;;;972;760,5;1732,5;2,8;2,65;0;0;192,8571429;0,115;0,3;0,59;22,18;57,86;112,8214286;77,14285714;8;52,45714286;24,68571429;0;18;176,0785714;1;60;1;30;150;;;;;;;;53,7582;;;;;;;;;;;;;;;;;;;;;;;;;;;;;;;;;;;;;;;;;;;;;;;;;;;;;;;;;;;;;;;;;;;;;;;;;;;;;;;;;;;;;;;;;;;;;;;;;;;185;;;;193,9160476
1477;[99];FA-70 GGBS- 30 B-420 AGG/B-4.23 ALK/B-0.45 T ºC - 25;52,295;24,571;3,215;12,58;3,242;0,154;0;0,515;0;0;0;0;;3,391;42,077;18,571;2,975;2,8;0,875;0,154;0;0,245;0;0;0;0;0;2,275;10,218;6;0,24;9,78;2,367;0;0;0,27;0;0;0;0;0;1,116;;;;;;;;;;;;;;;;;;;;;;;;;;;;;;;;;;;;;;;;;;;;;;;;;;;;;;;;;;;;294;126;;;;;2,17;2,9;;;;1010,929815;765,670185;1776,6;2,8;2,65;0;0;135;0,115;0,3;0,59;15,53;40,5;78,975;54;8;36,72;17,28;0;16,8;125,775;;25;1;30;150;;;;;;;;36,69;;;;;;;;;;;;;;;;;;;;;;;;;;;;;;;;;;;;;;;;;;;;;;;;;;;;;;;;;;;;;;;;;;;;;;;;;;;;;;;;;;;;;;;;;;;;;;;;;;;125;;;;129,53088
1497;[99];FA-50 GGBS- 50 B-420 AGG/B-4.23 ALK/B-0.45 T ºC - 25;47,085;23,265;2,525;18,3;4,57;0,11;0;0,625;0;0;0;0;;3,485;30,055;13,265;2,125;2;0,625;0,11;0;0,175;0;0;0;0;0;1,625;17,03;10;0,4;16,3;3,945;0;0;0,45;0;0;0;0;0;1,86;;;;;;;;;;;;;;;;;;;;;;;;;;;;;;;;;;;;;;;;;;;;;;;;;;;;;;;;;;;;210;210;;;;;2,17;2,9;;;;1010,929815;765,670185;1776,6;2,8;2,65;0;0;135;0,115;0,3;0,59;15,53;40,5;78,975;54;8;36,72;17,28;0;16,8;125,775;;25;1;30;150;;;;;;;;56,86;;;;;;;;;;;;;;;;;;;;;;;;;;;;;;;;;;;;;;;;;;;;;;;;;;;;;;;;;;;;;;;;;;;;;;;;;;;;;;;;;;;;;;;;;;;;;;;;;;;83;;;;133,56288
1507;[99];FA-70 GGBS- 30 B-420 AGG/B-4.23 ALK/B-0.50 T ºC - 25;52,295;24,571;3,215;12,58;3,242;0,154;0;0,515;0;0;0;0;;3,391;42,077;18,571;2,975;2,8;0,875;0,154;0;0,245;0;0;0;0;0;2,275;10,218;6;0,24;9,78;2,367;0;0;0,27;0;0;0;0;0;1,116;;;;;;;;;;;;;;;;;;;;;;;;;;;;;;;;;;;;;;;;;;;;;;;;;;;;;;;;;;;;294;126;;;;;2,17;2,9;;;;1010,929815;765,670185;1776,6;2,8;2,65;0;0;150;0,115;0,3;0,59;17,25;45;87,75;60;8;40,8;19,2;0;16,8;138,63;;25;1;30;150;;;;;;;;38,16;;;;;;;;;;;;;;;;;;;;;;;;;;;;;;;;;;;;;;;;;;;;;;;;;;;;;;;;;;;;;;;;;;;;;;;;;;;;;;;;;;;;;;;;;;;;;;;;;;;136;;;;138,60768
1517;[99];FA-60 GGBS- 40 B-420 AGG/B-4.23 ALK/B-0.50 T ºC - 25;49,69;23,918;2,87;15,44;3,906;0,132;0;0,57;0;0;0;0;;3,438;36,066;15,918;2,55;2,4;0,75;0,132;0;0,21;0;0;0;0;0;1,95;13,624;8;0,32;13,04;3,156;0;0;0,36;0;0;0;0;0;1,488;;;;;;;;;;;;;;;;;;;;;;;;;;;;;;;;;;;;;;;;;;;;;;;;;;;;;;;;;;;;252;168;;;;;2,17;2,9;;;;1010,929815;765,670185;1776,6;2,8;2,65;0;0;150;0,115;0,3;0,59;17,25;45;87,75;60;8;40,8;19,2;0;16,8;138,63;;25;1;30;150;;;;;;;;51,22;;;;;;;;;;;;;;;;;;;;;;;;;;;;;;;;;;;;;;;;;;;;;;;;;;;;;;;;;;;;;;;;;;;;;;;;;;;;;;;;;;;;;;;;;;;;;;;;;;;115;;;;140,62368
1527;[99];FA-50 GGBS- 50 B-420 AGG/B-4.23 ALK/B-0.50 T ºC - 25;47,085;23,265;2,525;18,3;4,57;0,11;0;0,625;0;0;0;0;;3,485;30,055;13,265;2,125;2;0,625;0,11;0;0,175;0;0;0;0;0;1,625;17,03;10;0,4;16,3;3,945;0;0;0,45;0;0;0;0;0;1,86;;;;;;;;;;;;;;;;;;;;;;;;;;;;;;;;;;;;;;;;;;;;;;;;;;;;;;;;;;;;210;210;;;;;2,17;2,9;;;;1010,929815;765,670185;1776,6;2,8;2,65;0;0;150;0,115;0,3;0,59;17,25;45;87,75;60;8;40,8;19,2;0;16,8;138,63;;25;1;30;150;;;;;;;;60,38;;;;;;;;;;;;;;;;;;;;;;;;;;;;;;;;;;;;;;;;;;;;;;;;;;;;;;;;;;;;;;;;;;;;;;;;;;;;;;;;;;;;;;;;;;;;;;;;;;;106;;;;142,63968
1537;[99];FA-70 GGBS- 30 B-420 AGG/B-4.23 ALK/B-0.55 T ºC - 25;52,295;24,571;3,215;12,58;3,242;0,154;0;0,515;0;0;0;0;;3,391;42,077;18,571;2,975;2,8;0,875;0,154;0;0,245;0;0;0;0;0;2,275;10,218;6;0,24;9,78;2,367;0;0;0,27;0;0;0;0;0;1,116;;;;;;;;;;;;;;;;;;;;;;;;;;;;;;;;;;;;;;;;;;;;;;;;;;;;;;;;;;;;294;126;;;;;2,17;2,9;;;;1010,929815;765,670185;1776,6;2,8;2,65;0;0;165;0,115;0,3;0,59;18,98;49,5;96,525;66;8;44,88;21,12;0;16,8;151,485;;25;1;30;150;;;;;;;;26,17;;;;;;;;;;;;;;;;;;;;;;;;;;;;;;;;;;;;;;;;;;;;;;;;;;;;;;;;;;;;;;;;;;;;;;;;;;;;;;;;;;;;;;;;;;;;;;;;;;;142;;;;147,68448
