Repository: Yuanhao-Xu/DA

al_mian_xgb.py: Main program for running the active learning framework.
DataProcessor.py: This file is used to select the datasets to be tested.
alstr_XX.py: Classes for all query strategies.
G_Dataset: Contains all synthetic datasets and the dataset generator.
Dataset: Contains all real-world datasets.
xgb_res: Contains the results of the active learning performance of all strategies on all datasets.
Sec6_2_al_main_viz.py + Sec6_2_plot_distribution.py + Sec6_2_concrete_LL4AL_vs_EGAL_viz: Visualizations in Section 6.2 that compare the sample selection process.
Sec_4_1_dataset_analysis.py + Dataset_Analysis_Reports: Scripts and reports for dataset analysis.

File: Dataset/AAC/data.csv (part 20 of 22)
ylinder (MPa);365-d fst-cylinder (MPa);3-d Ec (MPa);7-d Ec (MPa);14-d Ec (MPa);21-d Ec (MPa);28-d Ec (MPa);56-d Ec (MPa);90-d Ec (MPa);180-d Ec (MPa) ;365-d Ec (MPa);3-d WA (%);7-d WA (%);14-d WA (%);21-d WA (%);28-d WA (%);56-d WA (%);90-d WA (%);180-d WA (%);365-d WA (%);3-d Porosity/AVPV (%);7-d Porosity/AVPV (%);14-d Porosity/AVPV (%);21-d Porosity/AVPV (%);28-d Porosity/AVPV (%);56-d Porosity/AVPV (%);90-d Porosity/AVPV (%);180-d Porosity/AVPV (%);365-d Porosity/AVPV (%);3-d Water permeability (mm);7-d Water permeability (mm);14-d Water permeability (mm);21-d Water permeability (mm);28-d Water permeability (mm);56-d Water permeability (mm);90-d Water permeability (mm);180-d Water permeability (mm);365-d Water permeability (mm);3-d Abrasion resistance (mm);7-d Abrasion resistance (mm);14-d Abrasion resistance (mm);21-d Abrasion resistance (mm);28-d Abrasion resistance (mm);56-d Abrasion resistance (mm);90-d Abrasion resistance (mm);180-d Abrasion resistance (mm);365-d Abrasion resistance (mm);3-d UPV (m/s);7-d UPV (m/s);14-d UPV (m/s);21-d UPV (m/s);28-d UPV (m/s);56-d UPV (m/s);90-d UPV (m/s);180-d UPV (m/s);365-d UPV (m/s);3-d sorptivity(m/s^0.5);7-d sorptivity(m/s^0.5);14-d sorptivity(m/s^0.5);21-d sorptivity(m/s^0.5);28-d sorptivity(m/s^0.5);56-d sorptivity(m/s^0.5);90-d sorptivity(m/s^0.5);180-d sorptivity(m/s^0.5);365-d sorptivity(m/s^0.5);Slump (mm);flowtable;Seeting I;Setting F;"CO2 footprint
(kg emision per 1m3 of samples produced and cured)
[108] and [109] used"
1547;[99];FA-60 GGBS- 40 B-420 AGG/B-4.23 ALK/B-0.55 T ºC - 25;49,69;23,918;2,87;15,44;3,906;0,132;0;0,57;0;0;0;0;;3,438;36,066;15,918;2,55;2,4;0,75;0,132;0;0,21;0;0;0;0;0;1,95;13,624;8;0,32;13,04;3,156;0;0;0,36;0;0;0;0;0;1,488;;;;;;;;;;;;;;;;;;;;;;;;;;;;;;;;;;;;;;;;;;;;;;;;;;;;;;;;;;;;252;168;;;;;2,17;2,9;;;;1010,929815;765,670185;1776,6;2,8;2,65;0;0;165;0,115;0,3;0,59;18,98;49,5;96,525;66;8;44,88;21,12;0;16,8;151,485;;25;1;30;150;;;;;;;;44,67;;;;;;;;;;;;;;;;;;;;;;;;;;;;;;;;;;;;;;;;;;;;;;;;;;;;;;;;;;;;;;;;;;;;;;;;;;;;;;;;;;;;;;;;;;;;;;;;;;;135;;;;149,70048
1557;[99];FA-50 GGBS- 50 B-420 AGG/B-4.23 ALK/B-0.55 T ºC - 25;47,085;23,265;2,525;18,3;4,57;0,11;0;0,625;0;0;0;0;;3,485;30,055;13,265;2,125;2;0,625;0,11;0;0,175;0;0;0;0;0;1,625;17,03;10;0,4;16,3;3,945;0;0;0,45;0;0;0;0;0;1,86;;;;;;;;;;;;;;;;;;;;;;;;;;;;;;;;;;;;;;;;;;;;;;;;;;;;;;;;;;;;210;210;;;;;2,17;2,9;;;;1010,929815;765,670185;1776,6;2,8;2,65;0;0;165;0,115;0,3;0,59;18,98;49,5;96,525;66;8;44,88;21,12;0;16,8;151,485;;25;1;30;150;;;;;;;;46,48;;;;;;;;;;;;;;;;;;;;;;;;;;;;;;;;;;;;;;;;;;;;;;;;;;;;;;;;;;;;;;;;;;;;;;;;;;;;;;;;;;;;;;;;;;;;;;;;;;;118;;;;151,71648
1567;[99];FA-70 GGBS- 30 B-420 AGG/B-4.23 ALK/B-0.60 T ºC - 25;52,295;24,571;3,215;12,58;3,242;0,154;0;0,515;0;0;0;0;;3,391;42,077;18,571;2,975;2,8;0,875;0,154;0;0,245;0;0;0;0;0;2,275;10,218;6;0,24;9,78;2,367;0;0;0,27;0;0;0;0;0;1,116;;;;;;;;;;;;;;;;;;;;;;;;;;;;;;;;;;;;;;;;;;;;;;;;;;;;;;;;;;;;294;126;;;;;2,17;2,9;;;;1010,929815;765,670185;1776,6;2,8;2,65;0;0;180;0,115;0,3;0,59;20,7;54;105,3;72;8;48,96;23,04;0;16,8;164,34;;25;1;30;150;;;;;;;;25,11;;;;;;;;;;;;;;;;;;;;;;;;;;;;;;;;;;;;;;;;;;;;;;;;;;;;;;;;;;;;;;;;;;;;;;;;;;;;;;;;;;;;;;;;;;;;;;;;;;;194;;;;156,76128
1577;[99];FA-60 GGBS- 40 B-420 AGG/B-4.23 ALK/B-0.60 T ºC - 25;49,69;23,918;2,87;15,44;3,906;0,132;0;0,57;0;0;0;0;;3,438;36,066;15,918;2,55;2,4;0,75;0,132;0;0,21;0;0;0;0;0;1,95;13,624;8;0,32;13,04;3,156;0;0;0,36;0;0;0;0;0;1,488;;;;;;;;;;;;;;;;;;;;;;;;;;;;;;;;;;;;;;;;;;;;;;;;;;;;;;;;;;;;252;168;;;;;2,17;2,9;;;;1010,929815;765,670185;1776,6;2,8;2,65;0;0;180;0,115;0,3;0,59;20,7;54;105,3;72;8;48,96;23,04;0;16,8;164,34;;25;1;30;150;;;;;;;;46,57;;;;;;;;;;;;;;;;;;;;;;;;;;;;;;;;;;;;;;;;;;;;;;;;;;;;;;;;;;;;;;;;;;;;;;;;;;;;;;;;;;;;;;;;;;;;;;;;;;;170;;;;158,77728
1587;[99];FA-50 GGBS- 50 B-420 AGG/B-4.23 ALK/B-0.60 T ºC - 25;47,085;23,265;2,525;18,3;4,57;0,11;0;0,625;0;0;0;0;;3,485;30,055;13,265;2,125;2;0,625;0,11;0;0,175;0;0;0;0;0;1,625;17,03;10;0,4;16,3;3,945;0;0;0,45;0;0;0;0;0;1,86;;;;;;;;;;;;;;;;;;;;;;;;;;;;;;;;;;;;;;;;;;;;;;;;;;;;;;;;;;;;210;210;;;;;2,17;2,9;;;;1010,929815;765,670185;1776,6;2,8;2,65;0;0;180;0,115;0,3;0,59;20,7;54;105,3;72;8;48,96;23,04;0;16,8;164,34;;25;1;30;150;;;;;;;;47,57;;;;;;;;;;;;;;;;;;;;;;;;;;;;;;;;;;;;;;;;;;;;;;;;;;;;;;;;;;;;;;;;;;;;;;;;;;;;;;;;;;;;;;;;;;;;;;;;;;;155;;;;160,79328
1591;[99];FA-70 GGBS- 30 B-360 AGG/B-4.84 ALK/B-0.55 T ºC - 60;52,295;24,571;3,215;12,58;3,242;0,154;0;0,515;0;0;0;0;;3,391;42,077;18,571;2,975;2,8;0,875;0,154;0;0,245;0;0;0;0;0;2,275;10,218;6;0,24;9,78;2,367;0;0;0,27;0;0;0;0;0;1,116;;;;;;;;;;;;;;;;;;;;;;;;;;;;;;;;;;;;;;;;;;;;;;;;;;;;;;;;;;;;252;108;;;;;2,17;2,9;;;;973;770;1743;2,8;2,65;0;0;113,1428571;0,115;0,3;0,59;13,01;33,94;66,18857143;84,85714286;8;57,70285714;27,15428571;0;14,4;132,5314286;1;60;1;30;150;;;26,22;27,94;30;;;33,68;;;;;;;;;;;;;;;;;;;;;;;;;;;;;;;;;;;;;;;;;;;;;;;;;;;;;;;;;;;;;;;;;;;;;;;;;;;;;;;;;;;;;;;;;;;;;;;;;;;;;;;157,252619
1593;[99];FA-60 GGBS- 40 B-360 AGG/B-4.84 ALK/B-0.55 T ºC - 60;49,69;23,918;2,87;15,44;3,906;0,132;0;0,57;0;0;0;0;;3,438;36,066;15,918;2,55;2,4;0,75;0,132;0;0,21;0;0;0;0;0;1,95;13,624;8;0,32;13,04;3,156;0;0;0,36;0;0;0;0;0;1,488;;;;;;;;;;;;;;;;;;;;;;;;;;;;;;;;;;;;;;;;;;;;;;;;;;;;;;;;;;;;216;144;;;;;2,17;2,9;;;;973;770;1743;2,8;2,65;0;0;113,1428571;0,115;0,3;0,59;13,01;33,94;66,18857143;84,85714286;8;57,70285714;27,15428571;0;14,4;132,5314286;1;60;1;30;150;;;32,16;38,89;46,01;;;51,53;;;;;;;;;;;;;;;;;;;;;;;;;;;;;;;;;;;;;;;;;;;;;;;;;;;;;;;;;;;;;;;;;;;;;;;;;;;;;;;;;;;;;;;;;;;;;;;;;;;;;;;158,980619
1595;[99];FA-50 GGBS- 50 B-370 AGG/B-5.02 ALK/B-0.55 T ºC - 60;47,085;23,265;2,525;18,3;4,57;0,11;0;0,625;0;0;0;0;;3,485;30,055;13,265;2,125;2;0,625;0,11;0;0,175;0;0;0;0;0;1,625;17,03;10;0,4;16,3;3,945;0;0;0,45;0;0;0;0;0;1,86;;;;;;;;;;;;;;;;;;;;;;;;;;;;;;;;;;;;;;;;;;;;;;;;;;;;;;;;;;;;185;185;;;;;2,17;2,9;;;;1081;776,39;1857,39;2,8;2,65;0;0;116,2857143;0,115;0,3;0,59;13,37;34,89;68,02714286;87,21428571;8;59,30571429;27,90857143;0;14,8;136,2128571;1;60;1;30;150;;;40,93;44,22;55,24;;;62,25;;;;;;;;;;;;;;;;;;;;;;;;;;;;;;;;;;;;;;;;;;;;;;;;;;;;;;;;;;;;;;;;;;;;;;;;;;;;;;;;;;;;;;;;;;;;;;;;;;;;;;;164,8655768
1597;[100];G100R0;35,8;13,21;1,97;35,68;9,76;0,48;0,57;0,21;0;0;0;0;0;2,32;;;;;;;;;;;;;;;35,8;13,21;1,97;35,68;9,76;0,48;0,57;0,21;0;0;0;0;0;2,32;0;0;0;0;0;0;0;0;0;0;0;0;0;0;;;;;;;;;;;;;;;;;;;;;;;;;;;;;;;;;;;;;;;;;;;;2,68;;;394;;;0;;;2,68;;;2,33;1201;647;1848;2,72;2,56;0;0;56,06451613;0,156;0,304;0,54;22,29;43,43;77,1444;101,9354839;10;61,16129032;40,77419355;59;8;202,1056903;1;80;0;24;;150;300;;;;;;;;;;;;;;54,1104;;;57,6687;;;;60,1227;;63,0675;;;;;;;;;;6,01965;6,25659;;;6,55317;;6,93901;;;;;;;;;;;;;;;;;;;;;;;;;;;;;;;;;;;;;;;;;;;;;;;;;;;;;;;;;;;;;;;;;;;;;;177,9558731
1598;[100];G95R5;38,4835;12,591;1,898;33,93;9,2905;0,467;0,55;0,2055;0;0;0;0;0;2,5845;;;;;;;;;;;;;;;34,01;12,5495;1,8715;33,896;9,272;0,456;0,5415;0,1995;0;0;0;0;0;2,204;4,4735;0,0415;0,0265;0,034;0,0185;0,011;0,0085;0,006;0;0;0;0;0;0,3805;;;;;;;;;;;;;;;;;;;;;;;;;;;;;;;;;;;;;;;;;;;;2,3475;;;374,3;;;19,7;;;2,68;;;2,33;1201;647;1848;2,72;2,56;0;0;56,06451613;0,156;0,304;0,54;22,29;43,43;77,1444;101,9354839;10;61,16129032;40,77419355;59;8;202,1056903;1;80;0;24;;150;300;;;;;;;;;;;;;;55,092;;;58,2822;;;;61,1043;;65,1534;;;;;;;;;;6,12373;6,27135;;;6,59772;;6,9686;;;;;;;;;;;;;;;;;;;;;;;;;;;;;;;;;;;;;;;;;;;;;;;;;;;;;;;;;;;;;;;;;;;;;;176,9314731
1599;[100];G90R10;41,11251269;11,98456853;1,827461929;32,21553299;8,830532995;0,454263959;0,530406091;0,201091371;0;0;0;0;0;2,843629442;;;;;;;;;;;;;;;32,25634518;11,90241117;1,775;32,14822335;8,793908629;0,43248731;0,51357868;0,189213198;0;0;0;0;0;2,09035533;8,856167513;0,08215736;0,052461929;0,067309645;0,036624365;0,02177665;0,016827411;0,011878173;0;0;0;0;0;0,753274112;;;;;;;;;;;;;;;;;;;;;;;;;;;;;;;;;;;;;;;;;;;;2,365;;;355;;;39;;;2,68;;;2,33;1201;647;1848;2,72;2,56;0;0;56,06451613;0,156;0,304;0,54;22,29;43,43;77,1444;101,9354839;10;61,16129032;40,77419355;59;8;202,1056903;1;80;0;24;;150;300;;;;;;;;;;;;;;57,3006;;;59,2638;;;;63,8037;;67,1166;;;;;;;;;;6,22779;6,36058;;;6,7613;;7,11738;;;;;;;;;;;;;;;;;;;;;;;;;;;;;;;;;;;;;;;;;;;;;;;;;;;;;;;;;;;;;;;;;;;;;;175,9278731
1600;[100];G85R15;43,8505;11,353;1,754;30,43;8,3515;0,441;0,51;0,1965;0;0;0;0;0;3,1135;;;;;;;;;;;;;;;30,43;11,2285;1,6745;30,328;8,296;0,408;0,4845;0,1785;0;0;0;0;0;1,972;13,4205;0,1245;0,0795;0,102;0,0555;0,033;0,0255;0,018;0;0;0;0;0;1,1415;;;;;;;;;;;;;;;;;;;;;;;;;;;;;;;;;;;;;;;;;;;;2,3825;;;334,9;;;59,1;;;2,68;;;2,33;1201;647;1848;2,72;2,56;0;0;56,06451613;0,156;0,304;0,54;22,29;43,43;77,1444;101,9354839;10;61,16129032;40,77419355;59;8;202,1056903;1;80;0;24;;150;300;;;;;;;;;;;;;;59,7546;;;62,2086;;;;67,2393;;69,3252;;;;;;;;;;6,40635;6,56883;;;6,83561;;7,32567;;;;;;;;;;;;;;;;;;;;;;;;;;;;;;;;;;;;;;;;;;;;;;;;;;;;;;;;;;;;;;;;;;;;;;174,8826731
1601;[100];G80R20;46,56124365;10,72771574;1,681269036;28,6622335;7,877233503;0,42786802;0,489796954;0,191954315;0;0;0;0;0;3,380685279;;;;;;;;;;;;;;;28,62182741;10,56129442;1,575;28,52588832;7,803045685;0,383756345;0,45571066;0,167893401;0;0;0;0;0;1,854822335;17,93941624;0,16642132;0,106269036;0,136345178;0,074187817;0,044111675;0,034086294;0,024060914;0;0;0;0;0;1,525862944;;;;;;;;;;;;;;;;;;;;;;;;;;;;;;;;;;;;;;;;;;;;2,4;;;315;;;79;;;2,68;;;2,33;1201;647;1848;2,72;2,56;0;0;56,06451613;0,156;0,304;0,54;22,29;43,43;77,1444;101,9354839;10;61,16129032;40,77419355;59;8;202,1056903;1;80;0;24;;150;300;;;;;;;;;;;;;;53,2515;;;55,2147;;;;58,1595;;63,0675;;;;;;;;;;6,13818;6,30072;;;6,71635;;6,87887;;;;;;;;;;;;;;;;;;;;;;;;;;;;;;;;;;;;;;;;;;;;;;;;;;;;;;;;;;;;;;;;;;;;;;173,8478731
1602;[100];G75R25;49,2175;10,115;1,61;26,93;7,4125;0,415;0,47;0,1875;0;0;0;0;0;3,6425;;;;;;;;;;;;;;;26,85;9,9075;1,4775;26,76;7,32;0,36;0,4275;0,1575;0;0;0;0;0;1,74;22,3675;0,2075;0,1325;0,17;0,0925;0,055;0,0425;0,03;0;0;0;0;0;1,9025;;;;;;;;;;;;;;;;;;;;;;;;;;;;;;;;;;;;;;;;;;;;2,4175;;;295,5;;;98,5;;;2,68;;;2,33;1201;647;1848;2,72;2,56;0;0;56,06451613;0,156;0,304;0,54;22,29;43,43;77,1444;101,9354839;10;61,16129032;40,77419355;59;8;202,1056903;1;80;0;24;;150;300;;;;;;;;;;;;;;51,1656;;;52,3926;;;;54,7239;;56,5644;;;;;;;;;;6,00407;6,21125;;;6,53754;;6,65541;;;;;;;;;;;;;;;;;;;;;;;;;;;;;;;;;;;;;;;;;;;;;;;;;;;;;;;;;;;;;;;;;;;;;;172,8338731
1603;[100];G70R30;51,87375635;9,502284264;1,538730964;25,1977665;6,947766497;0,40213198;0,450203046;0,183045685;0;0;0;0;0;3,904314721;;;;;;;;;;;;;;;25,07817259;9,253705584;1,38;24,99411168;6,836954315;0,336243655;0,39928934;0,147106599;0;0;0;0;0;1,625177665;26,79558376;0,24857868;0,158730964;0,203654822;0,110812183;0,065888325;0,050913706;0,035939086;0;0;0;0;0;2,279137056;;;;;;;;;;;;;;;;;;;;;;;;;;;;;;;;;;;;;;;;;;;;2,435;;;276;;;118;;;2,68;;;2,33;1201;647;1848;2,72;2,56;0;0;56,06451613;0,156;0,304;0,54;22,29;43,43;77,1444;101,9354839;10;61,16129032;40,77419355;59;8;202,1056903;1;80;0;24;;150;300;;;;;;;;;;;;;;48,4663;;;49,816;;;;51,1656;;53,1288;;;;;;;;;;5,88481;6,10686;;;6,41829;;6,64034;;;;;;;;;;;;;;;;;;;;;;;;;;;;;;;;;;;;;;;;;;;;;;;;;;;;;;;;;;;;;;;;;;;;;;171,8198731
1604;[101];G1;43,59;19,185;1,8775;28,005;5,28;0,2325;0,8325;0,085;0,0325;0,1675;0;0;0,09;0,23;16,4025;5,2125;1,2475;0;0,135;0,0525;0,2025;0,0175;0,0325;0,0475;0;0;0;0,0425;27,1875;13,9725;0,63;28,005;5,145;0,18;0,63;0,0675;0;0,12;0;0;0,09;0,1875;;;;;;;;;;;;;;;;;;;;;;;;;;;;;;;;;;;;;;;;;;;;;;;;;;;;;;;;;;;;120;360;;;;;2,36;2,89;;;;552,8;810,6;1363,4;2,67;2,61;0;0;160;0,147;0,294;0,559;23,52;47,04;89,44;80;2;73,6;6,4;131,9;0;294,94;;24;1;24;150;;;;;10,4902;;;12,4762;13,5115;14,0101;;;;;;;;;;;;;;;;;;;;;;;;;;;;;;;;;;;;;;;;;;;;;;;;;;;;;;;;;;;;;;;;;19,2353;;;;;;;;;;2,30088;;;;;;;;;;;;;;;;;;;;;;;657,655;;;95,60032
1605;[101];G2;43,59;19,185;1,8775;28,005;5,28;0,2325;0,8325;0,085;0,0325;0,1675;0;0;0,09;0,23;16,4025;5,2125;1,2475;0;0,135;0,0525;0,2025;0,0175;0,0325;0,0475;0;0;0;0,0425;27,1875;13,9725;0,63;28,005;5,145;0,18;0,63;0,0675;0;0,12;0;0;0,09;0,1875;;;;;;;;;;;;;;;;;;;;;;;;;;;;;;;;;;;;;;;;;;;;;;;;;;;;;;;;;;;;120;360;;;;;2,36;2,89;;;;550,6;807,4;1358;2,67;2,61;0;0;171,4;0,147;0,294;0,559;25,2;50,39;95,8126;68,6;2;63,112;5,488;138,2;0;297,1246;;24;1;24;150;;;;;10,9569;;;11,4552;11,9541;12,4524;;;;;;;;;;;;;;;;;;;;;;;;;;;;;;;;;;;;;;;;;;;;;;;;;;;;;;;;;;;;;;;;;19,4914;;;;;;;;;;2,33904;;;;;;;;;;;;;;;;;;;;;;;671,998;;;97,93192
1606;[101];G3;43,59;19,185;1,8775;28,005;5,28;0,2325;0,8325;0,085;0,0325;0,1675;0;0;0,09;0,23;16,4025;5,2125;1,2475;0;0,135;0,0525;0,2025;0,0175;0,0325;0,0475;0;0;0;0,0425;27,1875;13,9725;0,63;28,005;5,145;0,18;0,63;0,0675;0;0,12;0;0;0,09;0,1875;;;;;;;;;;;;;;;;;;;;;;;;;;;;;;;;;;;;;;;;;;;;;;;;;;;;;;;;;;;;120;360;;;;;2,36;2,89;;;;549;804,9;1353,9;2,67;2,61;0;0;180;0,147;0,294;0,559;26,46;52,92;100,62;60;2;55,2;4,8;142,9;0;298,72;;24;1;24;150;;;;;10,0192;;;11,0138;10,9747;11,9685;;;;;;;;;;;;;;;;;;;;;;;;;;;;;;;;;;;;;;;;;;;;;;;;;;;;;;;;;;;;;;;;;19,684;;;;;;;;;;2,31594;;;;;;;;;;;;;;;;;;;;;;;672,18;;;99,69072
1607;[101];G4;43,59;19,185;1,8775;28,005;5,28;0,2325;0,8325;0,085;0,0325;0,1675;0;0;0,09;0,23;16,4025;5,2125;1,2475;0;0,135;0,0525;0,2025;0,0175;0,0325;0,0475;0;0;0;0,0425;27,1875;13,9725;0,63;28,005;5,145;0,18;0,63;0,0675;0;0,12;0;0;0,09;0,1875;;;;;;;;;;;;;;;;;;;;;;;;;;;;;;;;;;;;;;;;;;;;;;;;;;;;;;;;;;;;120;360;;;;;2,36;2,89;;;;547,7;803,1;1350,8;2,67;2,61;0;0;186,7;0,147;0,294;0,559;27,44;54,89;104,3653;53,4;2;49,128;4,272;146,6;0;300,0933;;24;1;24;150;;;;;9,03953;;;9,53802;9,9951;11,031;;;;;;;;;;;;;;;;;;;;;;;;;;;;;;;;;;;;;;;;;;;;;;;;;;;;;;;;;;;;;;;;;19,4934;;;;;;;;;;2,33877;;;;;;;;;;;;;;;;;;;;;;;678,426;;;101,07672
1608;[101];G5;43,59;19,185;1,8775;28,005;5,28;0,2325;0,8325;0,085;0,0325;0,1675;0;0;0,09;0,23;16,4025;5,2125;1,2475;0;0,135;0,0525;0,2025;0,0175;0,0325;0,0475;0;0;0;0,0425;27,1875;13,9725;0,63;28,005;5,145;0,18;0,63;0,0675;0;0,12;0;0;0,09;0,1875;;;;;;;;;;;;;;;;;;;;;;;;;;;;;;;;;;;;;;;;;;;;;;;;;;;;;;;;;;;;120;360;;;;;2,36;2,89;;;;546,6;801,5;1348,1;2,67;2,61;0;0;192;0,147;0,294;0,559;28,22;56,45;107,328;48;2;44,16;3,84;149,5;0;300,988;;24;1;24;150;;;;;7,97818;;;8,47597;10,0491;10,5058;;;;;;;;;;;;;;;;;;;;;;;;;;;;;;;;;;;;;;;;;;;;;;;;;;;;;;;;;;;;;;;;;19,7495;;;;;;;;;;2,36928;;;;;;;;;;;;;;;;;;;;;;;690,728;;;102,14448
1609;[101];G6;43,59;19,185;1,8775;28,005;5,28;0,2325;0,8325;0,085;0,0325;0,1675;0;0;0,09;0,23;16,4025;5,2125;1,2475;0;0,135;0,0525;0,2025;0,0175;0,0325;0,0475;0;0;0;0,0425;27,1875;13,9725;0,63;28,005;5,145;0,18;0,63;0,0675;0;0,12;0;0;0,09;0,1875;;;;;;;;;;;;;;;;;;;;;;;;;;;;;;;;;;;;;;;;;;;;;;;;;;;;;;;;;;;;120;360;;;;;2,36;2,89;;;;545,8;800,3;1346,1;2,67;2,61;0;0;196,4;0,147;0,294;0,559;28,87;57,74;109,7876;43,7;2;40,204;3,496;151,9;0;301,8916;;24;1;24;150;;;;;7,53562;;;8,03376;9,56522;10,022;;;;;;;;;;;;;;;;;;;;;;;;;;;;;;;;;;;;;;;;;;;;;;;;;;;;;;;;;;;;;;;;;20,772;;;;;;;;;;2,44566;;;;;;;;;;;;;;;;;;;;;;;692,943;;;103,06012
1610;[101];G7;43,59;19,185;1,8775;28,005;5,28;0,2325;0,8325;0,085;0,0325;0,1675;0;0;0,09;0,23;16,4025;5,2125;1,2475;0;0,135;0,0525;0,2025;0,0175;0,0325;0,0475;0;0;0;0,0425;27,1875;13,9725;0,63;28,005;5,145;0,18;0,63;0,0675;0;0,12;0;0;0,09;0,1875;;;;;;;;;;;;;;;;;;;;;;;;;;;;;;;;;;;;;;;;;;;;;;;;;;;;;;;;;;;;120;360;;;;;2,36;2,89;;;;545,8;800,3;1346,1;2,67;2,61;0;0;160;0,147;0,294;0,559;23,52;47,04;89,44;80;4;67,2;12,8;140,4;0;297,04;;24;1;24;150;;;;;23,9905;;;25,9967;27,4614;28,4623;;;;;;;;;;;;;;;;;;;;;;;;;;;;;;;;;;;;;;;;;;;;;;;;;;;;;;;;;;;;;;;;;16,6889;;;;;;;;;;2,28472;;;;;;;;;;;;;;;;;;;;;;;638,66;;;107,77328
1611;[101];G8;43,59;19,185;1,8775;28,005;5,28;0,2325;0,8325;0,085;0,0325;0,1675;0;0;0,09;0,23;16,4025;5,2125;1,2475;0;0,135;0,0525;0,2025;0,0175;0,0325;0,0475;0;0;0;0,0425;27,1875;13,9725;0,63;28,005;5,145;0,18;0,63;0,0675;0;0,12;0;0;0,09;0,1875;;;;;;;;;;;;;;;;;;;;;;;;;;;;;;;;;;;;;;;;;;;;;;;;;;;;;;;;;;;;120;360;;;;;2,36;2,89;;;;544,6;798,6;1343,2;2,67;2,61;0;0;171,4;0,147;0,294;0,559;25,2;50,39;95,8126;68,6;4;57,624;10,976;145,4;0;298,8366;;24;1;24;150;;;;;22,4234;;;26,4399;26,8994;27,8234;;;;;;;;;;;;;;;;;;;;;;;;;;;;;;;;;;;;;;;;;;;;;;;;;;;;;;;;;;;;;;;;;17,1369;;;;;;;;;;2,2846;;;;;;;;;;;;;;;;;;;;;;;644,88;;;108,3704
1612;[101];G9;43,59;19,185;1,8775;28,005;5,28;0,2325;0,8325;0,085;0,0325;0,1675;0;0;0,09;0,23;16,4025;5,2125;1,2475;0;0,135;0,0525;0,2025;0,0175;0,0325;0,0475;0;0;0;0,0425;27,1875;13,9725;0,63;28,005;5,145;0,18;0,63;0,0675;0;0,12;0;0;0,09;0,1875;;;;;;;;;;;;;;;;;;;;;;;;;;;;;;;;;;;;;;;;;;;;;;;;;;;;;;;;;;;;120;360;;;;;2,36;2,89;;;;543,7;787,2;1330,9;2,67;2,61;0;0;180;0,147;0,294;0,559;26,46;52,92;100,62;60;4;50,4;9,6;149,3;0;300,32;;24;1;24;150;;;;;18,3819;;;23,8675;24,4048;25,8698;;;;;;;;;;;;;;;;;;;;;;;;;;;;;;;;;;;;;;;;;;;;;;;;;;;;;;;;;;;;;;;;;17,5845;;;;;;;;;;2,30745;;;;;;;;;;;;;;;;;;;;;;;659,223;;;108,77232
1613;[101];G10;43,59;19,185;1,8775;28,005;5,28;0,2325;0,8325;0,085;0,0325;0,1675;0;0;0,09;0,23;16,4025;5,2125;1,2475;0;0,135;0,0525;0,2025;0,0175;0,0325;0,0475;0;0;0;0,0425;27,1875;13,9725;0,63;28,005;5,145;0,18;0,63;0,0675;0;0,12;0;0;0,09;0,1875;;;;;;;;;;;;;;;;;;;;;;;;;;;;;;;;;;;;;;;;;;;;;;;;;;;;;;;;;;;;120;360;;;;;2,36;2,89;;;;543;796,2;1339,2;2,67;2,61;0;0;186,7;0,147;0,294;0,559;27,44;54,89;104,3653;53,3;4;44,772;8,528;152,2;0;301,3373;;24;1;24;150;;;;;17,3565;;;20,909;22,838;24,303;;;;;;;;;;;;;;;;;;;;;;;;;;;;;;;;;;;;;;;;;;;;;;;;;;;;;;;;;;;;;;;;;17,2026;;;;;;;;;;2,29966;;;;;;;;;;;;;;;;;;;;;;;665,469;;;109,17128
1614;[101];G11;43,59;19,185;1,8775;28,005;5,28;0,2325;0,8325;0,085;0,0325;0,1675;0;0;0,09;0,23;16,4025;5,2125;1,2475;0;0,135;0,0525;0,2025;0,0175;0,0325;0,0475;0;0;0;0,0425;27,1875;13,9725;0,63;28,005;5,145;0,18;0,63;0,0675;0;0,12;0;0;0,09;0,1875;;;;;;;;;;;;;;;;;;;;;;;;;;;;;;;;;;;;;;;;;;;;;;;;;;;;;;;;;;;;120;360;;;;;2,36;2,89;;;;542,4;795,4;1337,8;2,67;2,61;0;0;192;0,147;0,294;0,559;28,22;56,45;107,328;48,1;4;40,404;7,696;154,6;0;302,332;;24;1;24;150;;;;;13,8567;;;16,8676;18,3332;21,2673;;;;;;;;;;;;;;;;;;;;;;;;;;;;;;;;;;;;;;;;;;;;;;;;;;;;;;;;;;;;;;;;;17,7141;;;;;;;;;;2,36078;;;;;;;;;;;;;;;;;;;;;;;673,766;;;109,47928
1615;[101];G12;43,59;19,185;1,8775;28,005;5,28;0,2325;0,8325;0,085;0,0325;0,1675;0;0;0,09;0,23;16,4025;5,2125;1,2475;0;0,135;0,0525;0,2025;0,0175;0,0325;0,0475;0;0;0;0,0425;27,1875;13,9725;0,63;28,005;5,145;0,18;0,63;0,0675;0;0,12;0;0;0,09;0,1875;;;;;;;;;;;;;;;;;;;;;;;;;;;;;;;;;;;;;;;;;;;;;;;;;;;;;;;;;;;;120;360;;;;;2,36;2,89;;;;542;794,7;1336,7;2,67;2,61;0;0;196,4;0,147;0,294;0,559;28,87;57,74;109,7876;43,6;4;36,624;6,976;156,5;0;302,9116;;24;1;24;150;;;;;12,4445;;;12,9032;13,8277;16,2977;;;;;;;;;;;;;;;;;;;;;;;;;;;;;;;;;;;;;;;;;;;;;;;;;;;;;;;;;;;;;;;;;18,4813;;;;;;;;;;2,4372;;;;;;;;;;;;;;;;;;;;;;;682,027;;;109,6792
1616;[101];G13;43,59;19,185;1,8775;28,005;5,28;0,2325;0,8325;0,085;0,0325;0,1675;0;0;0,09;0,23;16,4025;5,2125;1,2475;0;0,135;0,0525;0,2025;0,0175;0,0325;0,0475;0;0;0;0,0425;27,1875;13,9725;0,63;28,005;5,145;0,18;0,63;0,0675;0;0,12;0;0;0,09;0,1875;;;;;;;;;;;;;;;;;;;;;;;;;;;;;;;;;;;;;;;;;;;;;;;;;;;;;;;;;;;;120;360;;;;;2,36;2,89;;;;539,7;791,4;1331,1;2,67;2,61;0;0;160;0,147;0,294;0,559;23,52;47,04;89,44;80;6;60,8;19,2;147,7;0;297,94;;24;1;24;150;;;;;34,9184;;;38,5173;40,4955;40,9702;;;;;;;;;;;;;;;;;;;;;;;;;;;;;;;;;;;;;;;;;;;;;;;;;;;;;;;;;;;;;;;;;12,9941;;;;;;;;;;2,26855;;;;;;;;;;;;;;;;;;;;;;;631,776;;;119,95728
1617;[101];G14;43,59;19,185;1,8775;28,005;5,28;0,2325;0,8325;0,085;0,0325;0,1675;0;0;0,09;0,23;16,4025;5,2125;1,2475;0;0,135;0,0525;0,2025;0,0175;0,0325;0,0475;0;0;0;0,0425;27,1875;13,9725;0,63;28,005;5,145;0,18;0,63;0,0675;0;0,12;0;0;0,09;0,1875;;;;;;;;;;;;;;;;;;;;;;;;;;;;;;;;;;;;;;;;;;;;;;;;;;;;;;;;;;;;120;360;;;;;2,36;2,89;;;;539,4;790,9;1330,3;2,67;2,61;0;0;171,4;0,147;0,294;0,559;25,2;50,39;95,8126;68,5;6;52,06;16,44;151,7;0;299,5726;;24;1;24;150;;;;;31,8475;;;36,9526;38,9304;40,561;;;;;;;;;;;;;;;;;;;;;;;;;;;;;;;;;;;;;;;;;;;;;;;;;;;;;;;;;;;;;;;;;13,1228;;;;;;;;;;2,28374;;;;;;;;;;;;;;;;;;;;;;;631,949;;;118,77204
1618;[101];G15;43,59;19,185;1,8775;28,005;5,28;0,2325;0,8325;0,085;0,0325;0,1675;0;0;0,09;0,23;16,4025;5,2125;1,2475;0;0,135;0,0525;0,2025;0,0175;0,0325;0,0475;0;0;0;0,0425;27,1875;13,9725;0,63;28,005;5,145;0,18;0,63;0,0675;0;0,12;0;0;0,09;0,1875;;;;;;;;;;;;;;;;;;;;;;;;;;;;;;;;;;;;;;;;;;;;;;;;;;;;;;;;;;;;120;360;;;;;2,36;2,89;;;;539,1;790,5;1329,6;2,67;2,61;0;0;180;0,147;0,294;0,559;26,46;52,92;100,62;60;6;45,6;14,4;154,8;0;301,02;;24;1;24;150;;;;;30,3997;;;35,5006;35,9753;38,6472;;;;;;;;;;;;;;;;;;;;;;;;;;;;;;;;;;;;;;;;;;;;;;;;;;;;;;;;;;;;;;;;;13,6341;;;;;;;;;;2,28364;;;;;;;;;;;;;;;;;;;;;;;640,202;;;117,95808
1619;[101];G16;43,59;19,185;1,8775;28,005;5,28;0,2325;0,8325;0,085;0,0325;0,1675;0;0;0,09;0,23;16,4025;5,2125;1,2475;0;0,135;0,0525;0,2025;0,0175;0,0325;0,0475;0;0;0;0,0425;27,1875;13,9725;0,63;28,005;5,145;0,18;0,63;0,0675;0;0,12;0;0;0,09;0,1875;;;;;;;;;;;;;;;;;;;;;;;;;;;;;;;;;;;;;;;;;;;;;;;;;;;;;;;;;;;;120;360;;;;;2,36;2,89;;;;538,9;790,3;1329,2;2,67;2,61;0;0;186,7;0,147;0,294;0,559;27,44;54,89;104,3653;53,4;6;40,584;12,816;157,1;0;302,0493;;24;1;24;150;;;;;28,5989;;;33,5856;35,565;36,0389;;;;;;;;;;;;;;;;;;;;;;;;;;;;;;;;;;;;;;;;;;;;;;;;;;;;;;;;;;;;;;;;;13,6994;;;;;;;;;;2,34475;;;;;;;;;;;;;;;;;;;;;;;656,578;;;117,3348
1620;[101];G17;43,59;19,185;1,8775;28,005;5,28;0,2325;0,8325;0,085;0,0325;0,1675;0;0;0,09;0,23;16,4025;5,2125;1,2475;0;0,135;0,0525;0,2025;0,0175;0,0325;0,0475;0;0;0;0,0425;27,1875;13,9725;0,63;28,005;5,145;0,18;0,63;0,0675;0;0,12;0;0;0,09;0,1875;;;;;;;;;;;;;;;;;;;;;;;;;;;;;;;;;;;;;;;;;;;;;;;;;;;;;;;;;;;;120;360;;;;;2,36;2,89;;;;538,8;790;1328,8;2,67;2,61;0;0;192;0,147;0,294;0,559;28,22;56,45;107,328;48;6;36,48;11,52;159;0;302,808;;24;1;24;150;;;;;23,5612;;;28,2022;31,221;32,7358;;;;;;;;;;;;;;;;;;;;;;;;;;;;;;;;;;;;;;;;;;;;;;;;;;;;;;;;;;;;;;;;;13,7641;;;;;;;;;;2,34461;;;;;;;;;;;;;;;;;;;;;;;670,913;;;116,75904
1621;[101];G18;43,59;19,185;1,8775;28,005;5,28;0,2325;0,8325;0,085;0,0325;0,1675;0;0;0,09;0,23;16,4025;5,2125;1,2475;0;0,135;0,0525;0,2025;0,0175;0,0325;0,0475;0;0;0;0,0425;27,1875;13,9725;0,63;28,005;5,145;0,18;0,63;0,0675;0;0,12;0;0;0,09;0,1875;;;;;;;;;;;;;;;;;;;;;;;;;;;;;;;;;;;;;;;;;;;;;;;;;;;;;;;;;;;;120;360;;;;;2,36;2,89;;;;538,7;789,8;1328,5;2,67;2,61;0;0;196,4;0,147;0,294;0,559;28,87;57,74;109,7876;43,6;6;33,136;10,464;150,6;0;293,5236;;24;1;24;150;;;;;22,2257;;;26,2869;27,8033;21,7961;;;;;;;;;;;;;;;;;;;;;;;;;;;;;;;;;;;;;;;;;;;;;;;;;;;;;;;;;;;;;;;;;14,4035;;;;;;;;;;2,42102;;;;;;;;;;;;;;;;;;;;;;;671,077;;;116,31936
1622;[101];G19;43,59;19,185;1,8775;28,005;5,28;0,2325;0,8325;0,085;0,0325;0,1675;0;0;0,09;0,23;16,4025;5,2125;1,2475;0;0,135;0,0525;0,2025;0,0175;0,0325;0,0475;0;0;0;0,0425;27,1875;13,9725;0,63;28,005;5,145;0,18;0,63;0,0675;0;0,12;0;0;0,09;0,1875;;;;;;;;;;;;;;;;;;;;;;;;;;;;;;;;;;;;;;;;;;;;;;;;;;;;;;;;;;;;120;360;;;;;2,36;2,89;;;;534,4;783,5;1317,9;2,67;2,61;0;0;160;0,147;0,294;0,559;23,52;47,04;89,44;80;8;54,4;25,6;154,2;0;298,04;;24;1;24;150;;;;;45,2459;;;49,8769;51,7408;53,2922;;;;;;;;;;;;;;;;;;;;;;;;;;;;;;;;;;;;;;;;;;;;;;;;;;;;;;;;;;;;;;;;;11,6608;;;;;;;;;;2,19118;;;;;;;;;;;;;;;;;;;;;;;604,64;;;132,14992
1623;[101];G20;43,59;19,185;1,8775;28,005;5,28;0,2325;0,8325;0,085;0,0325;0,1675;0;0;0,09;0,23;16,4025;5,2125;1,2475;0;0,135;0,0525;0,2025;0,0175;0,0325;0,0475;0;0;0;0,0425;27,1875;13,9725;0,63;28,005;5,145;0,18;0,63;0,0675;0;0,12;0;0;0,09;0,1875;;;;;;;;;;;;;;;;;;;;;;;;;;;;;;;;;;;;;;;;;;;;;;;;;;;;;;;;;;;;120;360;;;;;2,36;2,89;;;;534,8;784,2;1319;2,67;2,61;0;0;171,4;0,147;0,294;0,559;25,2;50,39;95,8126;68,6;8;46,648;21,952;157,3;0;299,7606;;24;1;24;150;;;;;42,7086;;;47,3402;48,8926;49,2176;;;;;;;;;;;;;;;;;;;;;;;;;;;;;;;;;;;;;;;;;;;;;;;;;;;;;;;;;;;;;;;;;12,3;;;;;;;;;;2,23698;;;;;;;;;;;;;;;;;;;;;;;616,925;;;129,27328
1624;[101];G21;43,59;19,185;1,8775;28,005;5,28;0,2325;0,8325;0,085;0,0325;0,1675;0;0;0,09;0,23;16,4025;5,2125;1,2475;0;0,135;0,0525;0,2025;0,0175;0,0325;0,0475;0;0;0;0,0425;27,1875;13,9725;0,63;28,005;5,145;0,18;0,63;0,0675;0;0,12;0;0;0,09;0,1875;;;;;;;;;;;;;;;;;;;;;;;;;;;;;;;;;;;;;;;;;;;;;;;;;;;;;;;;;;;;120;360;;;;;2,36;2,89;;;;535,1;784,6;1319,7;2,67;2,61;0;0;180;0,147;0,294;0,559;26,46;52,92;100,62;60;8;40,8;19,2;159,6;0;301,02;;24;1;24;150;;;;;38,0186;;;44,8013;47,8911;48,8347;;;;;;;;;;;;;;;;;;;;;;;;;;;;;;;;;;;;;;;;;;;;;;;;;;;;;;;;;;;;;;;;;12,4286;;;;;;;;;;2,27512;;;;;;;;;;;;;;;;;;;;;;;633,335;;;127,10256
1625;[101];G22;43,59;19,185;1,8775;28,005;5,28;0,2325;0,8325;0,085;0,0325;0,1675;0;0;0,09;0,23;16,4025;5,2125;1,2475;0;0,135;0,0525;0,2025;0,0175;0,0325;0,0475;0;0;0;0,0425;27,1875;13,9725;0,63;28,005;5,145;0,18;0,63;0,0675;0;0,12;0;0;0,09;0,1875;;;;;;;;;;;;;;;;;;;;;;;;;;;;;;;;;;;;;;;;;;;;;;;;;;;;;;;;;;;;120;360;;;;;2,36;2,89;;;;535,4;785;1320,4;2,67;2,61;0;0;186,7;0,147;0,294;0,559;27,44;54,89;104,3653;53,4;8;36,312;17,088;161,4;0;302,0773;;24;1;24;150;;;;;35,6341;;;43,6449;44,8929;46,1388;;;;;;;;;;;;;;;;;;;;;;;;;;;;;;;;;;;;;;;;;;;;;;;;;;;;;;;;;;;;;;;;;12,7486;;;;;;;;;;2,26736;;;;;;;;;;;;;;;;;;;;;;;647,635;;;125,47344
1626;[101];G23;43,59;19,185;1,8775;28,005;5,28;0,2325;0,8325;0,085;0,0325;0,1675;0;0;0,09;0,23;16,4025;5,2125;1,2475;0;0,135;0,0525;0,2025;0,0175;0,0325;0,0475;0;0;0;0,0425;27,1875;13,9725;0,63;28,005;5,145;0,18;0,63;0,0675;0;0,12;0;0;0,09;0,1875;;;;;;;;;;;;;;;;;;;;;;;;;;;;;;;;;;;;;;;;;;;;;;;;;;;;;;;;;;;;120;360;;;;;2,36;2,89;;;;535,6;785,3;1320,9;2,67;2,61;0;0;192;0,147;0,294;0,559;28,22;56,45;107,328;48;8;32,64;15,36;162,9;0;302,868;;24;1;24;150;;;;;33,7096;;;40,4923;44,0485;45,5994;;;;;;;;;;;;;;;;;;;;;;;;;;;;;;;;;;;;;;;;;;;;;;;;;;;;;;;;;;;;;;;;;12,8776;;;;;;;;;;2,30551;;;;;;;;;;;;;;;;;;;;;;;655,923;;;124,07472
1627;[101];G24;43,59;19,185;1,8775;28,005;5,28;0,2325;0,8325;0,085;0,0325;0,1675;0;0;0,09;0,23;16,4025;5,2125;1,2475;0;0,135;0,0525;0,2025;0,0175;0,0325;0,0475;0;0;0;0,0425;27,1875;13,9725;0,63;28,005;5,145;0,18;0,63;0,0675;0;0,12;0;0;0,09;0,1875;;;;;;;;;;;;;;;;;;;;;;;;;;;;;;;;;;;;;;;;;;;;;;;;;;;;;;;;;;;;120;360;;;;;2,36;2,89;;;;535,7;785,6;1321,3;2,67;2,61;0;0;196,4;0,147;0,294;0,559;28,87;57,74;109,7876;43,6;8;29,648;13,952;164,1;0;303,5356;;24;1;24;150;;;;;34,7065;;;39,1869;43,8168;44,2929;;;;;;;;;;;;;;;;;;;;;;;;;;;;;;;;;;;;;;;;;;;;;;;;;;;;;;;;;;;;;;;;;13,5167;;;;;;;;;;2,38954;;;;;;;;;;;;;;;;;;;;;;;668,25;;;122,96432
1628;[101];G25;43,59;19,185;1,8775;28,005;5,28;0,2325;0,8325;0,085;0,0325;0,1675;0;0;0,09;0,23;16,4025;5,2125;1,2475;0;0,135;0,0525;0,2025;0,0175;0,0325;0,0475;0;0;0;0,0425;27,1875;13,9725;0,63;28,005;5,145;0,18;0,63;0,0675;0;0,12;0;0;0,09;0,1875;;;;;;;;;;;;;;;;;;;;;;;;;;;;;;;;;;;;;;;;;;;;;;;;;;;;;;;;;;;;120;360;;;;;2,36;2,89;;;;529,6;776,6;1306,2;2,67;2,61;0;0;160;0,147;0,294;0,559;23,52;47,04;89,44;80;10;48;32;159,9;0;297,34;;24;1;24;150;;;;;55,3153;;;57,8378;60,3604;60,7207;;;;;;;;;;;;;;;;;;;;;;;;;;;;;;;;;;;;;;;;;;;;;;;;;;;;;;;;;;;;;;;;;11,8593;;;;;;;;;;2,0985;;;;;;;;;;;;;;;;;;;;;;;587,618;;;144,34976
1629;[101];G26;43,59;19,185;1,8775;28,005;5,28;0,2325;0,8325;0,085;0,0325;0,1675;0;0;0,09;0,23;16,4025;5,2125;1,2475;0;0,135;0,0525;0,2025;0,0175;0,0325;0,0475;0;0;0;0,0425;27,1875;13,9725;0,63;28,005;5,145;0,18;0,63;0,0675;0;0,12;0;0;0,09;0,1875;;;;;;;;;;;;;;;;;;;;;;;;;;;;;;;;;;;;;;;;;;;;;;;;;;;;;;;;;;;;120;360;;;;;2,36;2,89;;;;530,7;778,2;1308,9;2,67;2,61;0;0;171,4;0,147;0,294;0,559;25,2;50,39;95,8126;68,6;10;41,16;27,44;162,2;0;299,1726;;24;1;24;150;;;;;53,8739;;;56,2162;56,9369;57,8378;;;;;;;;;;;;;;;;;;;;;;;;;;;;;;;;;;;;;;;;;;;;;;;;;;;;;;;;;;;;;;;;;11,8603;;;;;;;;;;2,15196;;;;;;;;;;;;;;;;;;;;;;;599,919;;;139,73432
1630;[101];G27;43,59;19,185;1,8775;28,005;5,28;0,2325;0,8325;0,085;0,0325;0,1675;0;0;0,09;0,23;16,4025;5,2125;1,2475;0;0,135;0,0525;0,2025;0,0175;0,0325;0,0475;0;0;0;0,0425;27,1875;13,9725;0,63;28,005;5,145;0,18;0,63;0,0675;0;0,12;0;0;0,09;0,1875;;;;;;;;;;;;;;;;;;;;;;;;;;;;;;;;;;;;;;;;;;;;;;;;;;;;;;;;;;;;120;360;;;;;2,36;2,89;;;;531,6;779,4;1311;2,67;2,61;0;0;180;0,147;0,294;0,559;26,46;52,92;100,62;60;10;36;24;163,9;0;300,52;;24;1;24;150;;;;;49,3694;;;54,2342;52,973;53,3333;;;;;;;;;;;;;;;;;;;;;;;;;;;;;;;;;;;;;;;;;;;;;;;;;;;;;;;;;;;;;;;;;12,3081;;;;;;;;;;2,18242;;;;;;;;;;;;;;;;;;;;;;;622,351;;;136,2528
1631;[101];G28;43,59;19,185;1,8775;28,005;5,28;0,2325;0,8325;0,085;0,0325;0,1675;0;0;0,09;0,23;16,4025;5,2125;1,2475;0;0,135;0,0525;0,2025;0,0175;0,0325;0,0475;0;0;0;0,0425;27,1875;13,9725;0,63;28,005;5,145;0,18;0,63;0,0675;0;0,12;0;0;0,09;0,1875;;;;;;;;;;;;;;;;;;;;;;;;;;;;;;;;;;;;;;;;;;;;;;;;;;;;;;;;;;;;120;360;;;;;2,36;2,89;;;;532,2;780,4;1312,6;2,67;2,61;0;0;186,7;0,147;0,294;0,559;27,44;54,89;104,3653;53,4;10;32,04;21,36;165,2;0;301,6053;;24;1;24;150;;;;;47,027;;;52,4324;52,973;52,973;;;;;;;;;;;;;;;;;;;;;;;;;;;;;;;;;;;;;;;;;;;;;;;;;;;;;;;;;;;;;;;;;12,8834;;;;;;;;;;2,22058;;;;;;;;;;;;;;;;;;;;;;;642,749;;;133,61688
1632;[101];G29;43,59;19,185;1,8775;28,005;5,28;0,2325;0,8325;0,085;0,0325;0,1675;0;0;0,09;0,23;16,4025;5,2125;1,2475;0;0,135;0,0525;0,2025;0,0175;0,0325;0,0475;0;0;0;0,0425;27,1875;13,9725;0,63;28,005;5,145;0,18;0,63;0,0675;0;0,12;0;0;0,09;0,1875;;;;;;;;;;;;;;;;;;;;;;;;;;;;;;;;;;;;;;;;;;;;;;;;;;;;;;;;;;;;120;360;;;;;2,36;2,89;;;;532,7;781,1;1313,8;2,67;2,61;0;0;192;0,147;0,294;0,559;28,22;56,45;107,328;48;10;28,8;19,2;166,3;0;302,428;;24;1;24;150;;;;;46,4865;;;52,7928;55,8559;58,018;;;;;;;;;;;;;;;;;;;;;;;;;;;;;;;;;;;;;;;;;;;;;;;;;;;;;;;;;;;;;;;;;12,6291;;;;;;;;;;2,24342;;;;;;;;;;;;;;;;;;;;;;;659,16;;;131,39424
1633;[101];G30;43,59;19,185;1,8775;28,005;5,28;0,2325;0,8325;0,085;0,0325;0,1675;0;0;0,09;0,23;16,4025;5,2125;1,2475;0;0,135;0,0525;0,2025;0,0175;0,0325;0,0475;0;0;0;0,0425;27,1875;13,9725;0,63;28,005;5,145;0,18;0,63;0,0675;0;0,12;0;0;0,09;0,1875;;;;;;;;;;;;;;;;;;;;;;;;;;;;;;;;;;;;;;;;;;;;;;;;;;;;;;;;;;;;120;360;;;;;2,36;2,89;;;;533,2;781,8;1315;2,67;2,61;0;0;196,4;0,147;0,294;0,559;28,87;57,74;109,7876;43,7;10;26,22;17,48;167,2;0;303,2076;;24;1;24;150;;;;;42,3423;;;47,7477;52,4324;53,5135;;;;;;;;;;;;;;;;;;;;;;;;;;;;;;;;;;;;;;;;;;;;;;;;;;;;;;;;;;;;;;;;;13,2688;;;;;;;;;;2,35043;;;;;;;;;;;;;;;;;;;;;;;663,355;;;129,6902
1634;[101];G31;43,59;19,185;1,8775;28,005;5,28;0,2325;0,8325;0,085;0,0325;0,1675;0;0;0,09;0,23;16,4025;5,2125;1,2475;0;0,135;0,0525;0,2025;0,0175;0,0325;0,0475;0;0;0;0,0425;27,1875;13,9725;0,63;28,005;5,145;0,18;0,63;0,0675;0;0,12;0;0;0,09;0,1875;;;;;;;;;;;;;;;;;;;;;;;;;;;;;;;;;;;;;;;;;;;;;;;;;;;;;;;;;;;;120;360;;;;;2,36;2,89;;;;525,4;770,4;1295,8;2,67;2,61;0;0;160;0,147;0,294;0,559;23,52;47,04;89,44;80;12;41,6;38,4;165;0;296,04;;24;1;24;150;;;;;56,3916;;;59,1157;59,8523;62,5768;;;;;;;;;;;;;;;;;;;;;;;;;;;;;;;;;;;;;;;;;;;;;;;;;;;;;;;;;;;;;;;;;10,4619;;;;;;;;;;2,02111;;;;;;;;;;;;;;;;;;;;;;;568,571;;;156,55584
1635;[101];G32;43,59;19,185;1,8775;28,005;5,28;0,2325;0,8325;0,085;0,0325;0,1675;0;0;0,09;0,23;16,4025;5,2125;1,2475;0;0,135;0,0525;0,2025;0,0175;0,0325;0,0475;0;0;0;0,0425;27,1875;13,9725;0,63;28,005;5,145;0,18;0,63;0,0675;0;0,12;0;0;0,09;0,1875;;;;;;;;;;;;;;;;;;;;;;;;;;;;;;;;;;;;;;;;;;;;;;;;;;;;;;;;;;;;120;360;;;;;2,36;2,89;;;;527,1;772,9;1300;2,67;2,61;0;0;171,4;0,147;0,294;0,559;25,2;50,39;95,8126;68,6;12;35,672;32,928;166,6;0;298,0846;;24;1;24;150;;;;;55,903;;;57,9035;60,6322;61,0026;;;;;;;;;;;;;;;;;;;;;;;;;;;;;;;;;;;;;;;;;;;;;;;;;;;;;;;;;;;;;;;;;11,6121;;;;;;;;;;2,06689;;;;;;;;;;;;;;;;;;;;;;;580,881;;;150,20112
1636;[101];G33;43,59;19,185;1,8775;28,005;5,28;0,2325;0,8325;0,085;0,0325;0,1675;0;0;0,09;0,23;16,4025;5,2125;1,2475;0;0,135;0,0525;0,2025;0,0175;0,0325;0,0475;0;0;0;0,0425;27,1875;13,9725;0,63;28,005;5,145;0,18;0,63;0,0675;0;0,12;0;0;0,09;0,1875;;;;;;;;;;;;;;;;;;;;;;;;;;;;;;;;;;;;;;;;;;;;;;;;;;;;;;;;;;;;120;360;;;;;2,36;2,89;;;;528,4;774,8;1303,2;2,67;2,61;0;0;180;0,147;0,294;0,559;26,46;52,92;100,62;60;12;31,2;28,8;167,7;0;299,52;;24;1;24;150;;;;;50,5275;;;57,597;57,9705;57,9805;;;;;;;;;;;;;;;;;;;;;;;;;;;;;;;;;;;;;;;;;;;;;;;;;;;;;;;;;;;;;;;;;11,4855;;;;;;;;;;2,11272;;;;;;;;;;;;;;;;;;;;;;;583,087;;;145,40736
1637;[101];G34;43,59;19,185;1,8775;28,005;5,28;0,2325;0,8325;0,085;0,0325;0,1675;0;0;0,09;0,23;16,4025;5,2125;1,2475;0;0,135;0,0525;0,2025;0,0175;0,0325;0,0475;0;0;0;0,0425;27,1875;13,9725;0,63;28,005;5,145;0,18;0,63;0,0675;0;0,12;0;0;0,09;0,1875;;;;;;;;;;;;;;;;;;;;;;;;;;;;;;;;;;;;;;;;;;;;;;;;;;;;;;;;;;;;120;360;;;;;2,36;2,89;;;;529,4;776,2;1305,6;2,67;2,61;0;0;186,7;0,147;0,294;0,559;27,44;54,89;104,3653;53,4;12;27,768;25,632;168,6;0;300,7333;;24;1;24;150;;;;;50,2199;;;56,205;57,4815;58,0341;;;;;;;;;;;;;;;;;;;;;;;;;;;;;;;;;;;;;;;;;;;;;;;;;;;;;;;;;;;;;;;;;11,3589;;;;;;;;;;2,1432;;;;;;;;;;;;;;;;;;;;;;;599,498;;;141,76416
1638;[101];G35;43,59;19,185;1,8775;28,005;5,28;0,2325;0,8325;0,085;0,0325;0,1675;0;0;0,09;0,23;16,4025;5,2125;1,2475;0;0,135;0,0525;0,2025;0,0175;0,0325;0,0475;0;0;0;0,0425;27,1875;13,9725;0,63;28,005;5,145;0,18;0,63;0,0675;0;0,12;0;0;0,09;0,1875;;;;;;;;;;;;;;;;;;;;;;;;;;;;;;;;;;;;;;;;;;;;;;;;;;;;;;;;;;;;120;360;;;;;2,36;2,89;;;;530,2;777,4;1307,6;2,67;2,61;0;0;192;0,147;0,294;0,559;28,22;56,45;107,328;48;12;24,96;23,04;169,4;0;301,688;;24;1;24;150;;;;;45,5699;;;54,9901;58,0766;59,174;;;;;;;;;;;;;;;;;;;;;;;;;;;;;;;;;;;;;;;;;;;;;;;;;;;;;;;;;;;;;;;;;11,8064;;;;;;;;;;2,1737;;;;;;;;;;;;;;;;;;;;;;;607,725;;;138,71808
1639;[101];G36;43,59;19,185;1,8775;28,005;5,28;0,2325;0,8325;0,085;0,0325;0,1675;0;0;0,09;0,23;16,4025;5,2125;1,2475;0;0,135;0,0525;0,2025;0,0175;0,0325;0,0475;0;0;0;0,0425;27,1875;13,9725;0,63;28,005;5,145;0,18;0,63;0,0675;0;0,12;0;0;0,09;0,1875;;;;;;;;;;;;;;;;;;;;;;;;;;;;;;;;;;;;;;;;;;;;;;;;;;;;;;;;;;;;120;360;;;;;2,36;2,89;;;;530,8;778,4;1309,2;2,67;2,61;0;0;196,4;0,147;0,294;0,559;28,87;57,74;109,7876;43,7;12;22,724;20,976;170;0;302,5116;;24;1;24;150;;;;;43,0876;;;49,2549;53,6076;56,1507;;;;;;;;;;;;;;;;;;;;;;;;;;;;;;;;;;;;;;;;;;;;;;;;;;;;;;;;;;;;;;;;;12,1266;;;;;;;;;;2,28069;;;;;;;;;;;;;;;;;;;;;;;616,021;;;136,3572
1640;[102];GPC 1 -12M;35,77;14,11;0,92;36,52;9,45;0,3;0;1,08;0;0;0;0;;0,32;;;;;;;;;;;;;;;35,77;14,11;0,92;36,52;9,45;0,3;0;1,08;0;0;0;0;0;0,32;0;0;0;0;0;0;0;0;0;0;0;0;0;0;;;;;;;;;;;;;;;;;;;;;;;;;;;;;;;;;;;;;;;;;;;;;;;390;;;;;;2,9;;;;1032;675;1707;2,64;2,6;1,49;1,6;150;0,147;0,294;0,559;22,05;44,1;83,85;60;12;31,2;28,8;0;0;115,05;;24;3;23;150;;;;;30,33;;;43,17;;;;;;;;;;;;;;;;;;;;;;;;;;;;;;;;;;;;;;;;;;;;;;;;;;;;;;;;;;;;;;;;;;;;;;;;;;;;;;;;;;;;;;;;;;;;;;;;;;;;;;;137,6256
1640_1;[102];GPC 1 -12M;35,77;14,11;0,92;36,52;9,45;0,3;0;1,08;0;0;0;0;;0,32;;;;;;;;;;;;;;;35,77;14,11;0,92;36,52;9,45;0,3;0;1,08;0;0;0;0;0;0,32;0;0;0;0;0;0;0;0;0;0;0;0;0;0;;;;;;;;;;;;;;;;;;;;;;;;;;;;;;;;;;;;;;;;;;;;;;;390;;;;;;2,9;;;;1032;675;1707;2,64;2,6;1,49;1,6;150;0,147;0,294;0,559;22,05;44,1;83,85;60;12;31,2;28,8;0;0;115,05;;24;3;23;;150;300;;;;;;;;;;;;;;;;;;;;;;;;;;;;;;;;;;3,3;;;4,2;;;;;;;;;;;;;;;;;;;;;;;;;;;;;;;;;;;;;;;;;;;;;;;;;;;;;;;;;;;;;;;;;;;;;;;;137,6256
1641;[102];GPC 2 -12M;40,716;13,044;2,562;31,74;7,806;0,37;0;1,114;0;0;0;0;;0,354;;;;;;;;;;;;;;;28,616;11,288;0,736;29,216;7,56;0,24;0;0,864;0;0;0;0;0;0,256;12,1;1,756;1,826;2,524;0,246;0,13;0;0,25;0;0;0;0;0;0,098;;;;;;;;;;;;;;;;;;;;;;;;;;;;;;;;;;;;;;;;;;;;;;;312;;;78;;;2,9;;;;1032;675;1707;2,64;2,6;1,49;1,6;150;0,147;0,294;0,559;22,05;44,1;83,85;60;12;31,2;28,8;0;0;115,05;;24;3;23;150;;;;;26,25;;;40,13;;;;;;;;;;;;;;;;;;;;;;;;;;;;;;;;;;;;;;;;;;;;;;;;;;;;;;;;;;;;;;;;;;;;;;;;;;;;;;;;;;;;;;;;;;;;;;;;;;;;;;;133,5696
1641_1;[102];GPC 2 -12M;40,716;13,044;2,562;31,74;7,806;0,37;0;1,114;0;0;0;0;;0,354;;;;;;;;;;;;;;;28,616;11,288;0,736;29,216;7,56;0,24;0;0,864;0;0;0;0;0;0,256;12,1;1,756;1,826;2,524;0,246;0,13;0;0,25;0;0;0;0;0;0,098;;;;;;;;;;;;;;;;;;;;;;;;;;;;;;;;;;;;;;;;;;;;;;;312;;;78;;;2,9;;;;1032;675;1707;2,64;2,6;1,49;1,6;150;0,147;0,294;0,559;22,05;44,1;83,85;60;12;31,2;28,8;0;0;115,05;;24;3;23;;150;300;;;;;;;;;;;;;;;;;;;;;;;;;;;;;;;;;;2,98;;;4,01;;;;;;;;;;;;;;;;;;;;;;;;;;;;;;;;;;;;;;;;;;;;;;;;;;;;;;;;;;;;;;;;;;;;;;;;133,5696
1642;[102];GPC 3 -12M;45,662;11,978;4,204;26,96;6,162;0,44;0;1,148;0;0;0;0;;0,388;;;;;;;;;;;;;;;21,462;8,466;0,552;21,912;5,67;0,18;0;0,648;0;0;0;0;0;0,192;24,2;3,512;3,652;5,048;0,492;0,26;0;0,5;0;0;0;0;0;0,196;;;;;;;;;;;;;;;;;;;;;;;;;;;;;;;;;;;;;;;;;;;;;;;234;;;156;;;2,9;;;;1032;675;1707;2,64;2,6;1,49;1,6;150;0,147;0,294;0,559;22,05;44,1;83,85;60;12;31,2;28,8;0;0;115,05;;24;3;23;150;;;;;23,09;;;36,54;;;;;;;;;;;;;;;;;;;;;;;;;;;;;;;;;;;;;;;;;;;;;;;;;;;;;;;;;;;;;;;;;;;;;;;;;;;;;;;;;;;;;;;;;;;;;;;;;;;;;;;129,5136
1642_1;[102];GPC 3 -12M;45,662;11,978;4,204;26,96;6,162;0,44;0;1,148;0;0;0;0;;0,388;;;;;;;;;;;;;;;21,462;8,466;0,552;21,912;5,67;0,18;0;0,648;0;0;0;0;0;0,192;24,2;3,512;3,652;5,048;0,492;0,26;0;0,5;0;0;0;0;0;0,196;;;;;;;;;;;;;;;;;;;;;;;;;;;;;;;;;;;;;;;;;;;;;;;234;;;156;;;2,9;;;;1032;675;1707;2,64;2,6;1,49;1,6;150;0,147;0,294;0,559;22,05;44,1;83,85;60;12;31,2;28,8;0;0;115,05;;24;3;23;;150;300;;;;;;;;;;;;;;;;;;;;;;;;;;;;;;;;;;3,13;;;3,79;;;;;;;;;;;;;;;;;;;;;;;;;;;;;;;;;;;;;;;;;;;;;;;;;;;;;;;;;;;;;;;;;;;;;;;;129,5136
1643;[102];GPC 4 -12M;50,608;10,912;5,846;22,18;4,518;0,51;0;1,182;0;0;0;0;;0,422;;;;;;;;;;;;;;;14,308;5,644;0,368;14,608;3,78;0,12;0;0,432;0;0;0;0;0;0,128;36,3;5,268;5,478;7,572;0,738;0,39;0;0,75;0;0;0;0;0;0,294;;;;;;;;;;;;;;;;;;;;;;;;;;;;;;;;;;;;;;;;;;;;;;;156;;;234;;;2,9;;;;1032;675;1707;2,64;2,6;1,49;1,6;150;0,147;0,294;0,559;22,05;44,1;83,85;60;12;31,2;28,8;0;0;115,05;;24;3;23;150;;;;;17,74;;;28,77;;;;;;;;;;;;;;;;;;;;;;;;;;;;;;;;;;;;;;;;;;;;;;;;;;;;;;;;;;;;;;;;;;;;;;;;;;;;;;;;;;;;;;;;;;;;;;;;;;;;;;;125,4576
1643_1;[102];GPC 4 -12M;50,608;10,912;5,846;22,18;4,518;0,51;0;1,182;0;0;0;0;;0,422;;;;;;;;;;;;;;;14,308;5,644;0,368;14,608;3,78;0,12;0;0,432;0;0;0;0;0;0,128;36,3;5,268;5,478;7,572;0,738;0,39;0;0,75;0;0;0;0;0;0,294;;;;;;;;;;;;;;;;;;;;;;;;;;;;;;;;;;;;;;;;;;;;;;;156;;;234;;;2,9;;;;1032;675;1707;2,64;2,6;1,49;1,6;150;0,147;0,294;0,559;22,05;44,1;83,85;60;12;31,2;28,8;0;0;115,05;;24;3;23;;150;300;;;;;;;;;;;;;;;;;;;;;;;;;;;;;;;;;;2,63;;;3,23;;;;;;;;;;;;;;;;;;;;;;;;;;;;;;;;;;;;;;;;;;;;;;;;;;;;;;;;;;;;;;;;;;;;;;;;125,4576
1644;[102];GPC 5 -12M;55,554;9,846;7,488;17,4;2,874;0,58;0;1,216;0;0;0;0;;0,456;;;;;;;;;;;;;;;7,154;2,822;0,184;7,304;1,89;0,06;0;0,216;0;0;0;0;0;0,064;48,4;7,024;7,304;10,096;0,984;0,52;0;1;0;0;0;0;0;0,392;;;;;;;;;;;;;;;;;;;;;;;;;;;;;;;;;;;;;;;;;;;;;;;78;;;312;;;2,9;;;;1032;675;1707;2,64;2,6;1,49;1,6;150;0,147;0,294;0,559;22,05;44,1;83,85;60;12;31,2;28,8;0;0;115,05;;24;3;23;150;;;;;15,47;;;22,89;;;;;;;;;;;;;;;;;;;;;;;;;;;;;;;;;;;;;;;;;;;;;;;;;;;;;;;;;;;;;;;;;;;;;;;;;;;;;;;;;;;;;;;;;;;;;;;;;;;;;;;121,4016
1644_1;[102];GPC 5 -12M;55,554;9,846;7,488;17,4;2,874;0,58;0;1,216;0;0;0;0;;0,456;;;;;;;;;;;;;;;7,154;2,822;0,184;7,304;1,89;0,06;0;0,216;0;0;0;0;0;0,064;48,4;7,024;7,304;10,096;0,984;0,52;0;1;0;0;0;0;0;0,392;;;;;;;;;;;;;;;;;;;;;;;;;;;;;;;;;;;;;;;;;;;;;;;78;;;312;;;2,9;;;;1032;675;1707;2,64;2,6;1,49;1,6;150;0,147;0,294;0,559;22,05;44,1;83,85;60;12;31,2;28,8;0;0;115,05;;24;3;23;;150;300;;;;;;;;;;;;;;;;;;;;;;;;;;;;;;;;;;2,45;;;3,09;;;;;;;;;;;;;;;;;;;;;;;;;;;;;;;;;;;;;;;;;;;;;;;;;;;;;;;;;;;;;;;;;;;;;;;;121,4016
1645;[102];GPC 6 -12M;60,5;8,78;9,13;12,62;1,23;0,65;0;1,25;0;0;0;0;;0,49;;;;;;;;;;;;;;;0;0;0;0;0;0;0;0;0;0;0;0;0;0;60,5;8,78;9,13;12,62;1,23;0,65;0;1,25;0;0;0;0;0;0,49;;;;;;;;;;;;;;;;;;;;;;;;;;;;;;;;;;;;;;;;;;;;;;;;;;390;;;2,9;;;;1032;675;1707;2,64;2,6;1,49;1,6;150;0,147;0,294;0,559;22,05;44,1;83,85;60;12;31,2;28,8;0;0;115,05;;24;3;23;150;;;;;11,52;;;20,07;;;;;;;;;;;;;;;;;;;;;;;;;;;;;;;;;;;;;;;;;;;;;;;;;;;;;;;;;;;;;;;;;;;;;;;;;;;;;;;;;;;;;;;;;;;;;;;;;;;;;;;117,3456
1645_1;[102];GPC 6 -12M;60,5;8,78;9,13;12,62;1,23;0,65;0;1,25;0;0;0;0;;0,49;;;;;;;;;;;;;;;0;0;0;0;0;0;0;0;0;0;0;0;0;0;60,5;8,78;9,13;12,62;1,23;0,65;0;1,25;0;0;0;0;0;0,49;;;;;;;;;;;;;;;;;;;;;;;;;;;;;;;;;;;;;;;;;;;;;;;;;;390;;;2,9;;;;1032;675;1707;2,64;2,6;1,49;1,6;150;0,147;0,294;0,559;22,05;44,1;83,85;60;12;31,2;28,8;0;0;115,05;;24;3;23;;150;300;;;;;;;;;;;;;;;;;;;;;;;;;;;;;;;;;;2,12;;;2,87;;;;;;;;;;;;;;;;;;;;;;;;;;;;;;;;;;;;;;;;;;;;;;;;;;;;;;;;;;;;;;;;;;;;;;;;117,3456
1646;[102];GPC 1 -14M;35,77;14,11;0,92;36,52;9,45;0,3;0;1,08;0;0;0;0;;0,32;;;;;;;;;;;;;;;35,77;14,11;0,92;36,52;9,45;0,3;0;1,08;0;0;0;0;0;0,32;0;0;0;0;0;0;0;0;0;0;0;0;0;0;;;;;;;;;;;;;;;;;;;;;;;;;;;;;;;;;;;;;;;;;;;;;;;390;;;;;;2,9;;;;1032;675;1707;2,64;2,6;1,49;1,6;150;0,147;0,294;0,559;22,05;44,1;83,85;60;14;26,4;33,6;0;0;110,25;;24;3;23;150;;;;;33,33;;;45,57;;;;;;;;;;;;;;;;;;;;;;;;;;;;;;;;;;;;;;;;;;;;;;;;;;;;;;;;;;;;;;;;;;;;;;;;;;;;;;;;;;;;;;;;;;;;;;;;;;;;;;;146,8176
1646_1;[102];GPC 1 -14M;35,77;14,11;0,92;36,52;9,45;0,3;0;1,08;0;0;0;0;;0,32;;;;;;;;;;;;;;;35,77;14,11;0,92;36,52;9,45;0,3;0;1,08;0;0;0;0;0;0,32;0;0;0;0;0;0;0;0;0;0;0;0;0;0;;;;;;;;;;;;;;;;;;;;;;;;;;;;;;;;;;;;;;;;;;;;;;;390;;;;;;2,9;;;;1032;675;1707;2,64;2,6;1,49;1,6;150;0,147;0,294;0,559;22,05;44,1;83,85;60;14;26,4;33,6;0;0;110,25;;24;3;23;;150;300;;;;;;;;;;;;;;;;;;;;;;;;;;;;;;;;;;3,36;;;4,3;;;;;;;;;;;;;;;;;;;;;;;;;;;;;;;;;;;;;;;;;;;;;;;;;;;;;;;;;;;;;;;;;;;;;;;;146,8176
1647;[102];GPC 2 -14M;40,716;13,044;2,562;31,74;7,806;0,37;0;1,114;0;0;0;0;;0,354;;;;;;;;;;;;;;;28,616;11,288;0,736;29,216;7,56;0,24;0;0,864;0;0;0;0;0;0,256;12,1;1,756;1,826;2,524;0,246;0,13;0;0,25;0;0;0;0;0;0,098;;;;;;;;;;;;;;;;;;;;;;;;;;;;;;;;;;;;;;;;;;;;;;;312;;;78;;;2,9;;;;1032;675;1707;2,64;2,6;1,49;1,6;150;0,147;0,294;0,559;22,05;44,1;83,85;60;14;26,4;33,6;0;0;110,25;;24;3;23;150;;;;;28,79;;;42,81;;;;;;;;;;;;;;;;;;;;;;;;;;;;;;;;;;;;;;;;;;;;;;;;;;;;;;;;;;;;;;;;;;;;;;;;;;;;;;;;;;;;;;;;;;;;;;;;;;;;;;;142,7616
1647_1;[102];GPC 2 -14M;40,716;13,044;2,562;31,74;7,806;0,37;0;1,114;0;0;0;0;;0,354;;;;;;;;;;;;;;;28,616;11,288;0,736;29,216;7,56;0,24;0;0,864;0;0;0;0;0;0,256;12,1;1,756;1,826;2,524;0,246;0,13;0;0,25;0;0;0;0;0;0,098;;;;;;;;;;;;;;;;;;;;;;;;;;;;;;;;;;;;;;;;;;;;;;;312;;;78;;;2,9;;;;1032;675;1707;2,64;2,6;1,49;1,6;150;0,147;0,294;0,559;22,05;44,1;83,85;60;14;26,4;33,6;0;0;110,25;;24;3;23;;150;300;;;;;;;;;;;;;;;;;;;;;;;;;;;;;;;;;;3,35;;;4,19;;;;;;;;;;;;;;;;;;;;;;;;;;;;;;;;;;;;;;;;;;;;;;;;;;;;;;;;;;;;;;;;;;;;;;;;142,7616
