Repository: Yuanhao-Xu/DA

al_mian_xgb.py: Main program for running the active learning framework.
DataProcessor.py: This file is used to select the datasets to be tested.
alstr_XX.py: Classes for all query strategies.
G_Dataset: Contains all synthetic datasets and the dataset generator.
Dataset: Contains all real-world datasets.
xgb_res: Contains the results of the active learning performance of all strategies on all datasets.
Sec6_2_al_main_viz.py + Sec6_2_plot_distribution.py + Sec6_2_concrete_LL4AL_vs_EGAL_viz: Visualizations in Section 6.2 that compare the sample selection process.
Sec_4_1_dataset_analysis.py + Dataset_Analysis_Reports: Scripts and reports for dataset analysis.

File: Dataset/AAC/data.csv (part 21 of 22)
ylinder (MPa);365-d fst-cylinder (MPa);3-d Ec (MPa);7-d Ec (MPa);14-d Ec (MPa);21-d Ec (MPa);28-d Ec (MPa);56-d Ec (MPa);90-d Ec (MPa);180-d Ec (MPa) ;365-d Ec (MPa);3-d WA (%);7-d WA (%);14-d WA (%);21-d WA (%);28-d WA (%);56-d WA (%);90-d WA (%);180-d WA (%);365-d WA (%);3-d Porosity/AVPV (%);7-d Porosity/AVPV (%);14-d Porosity/AVPV (%);21-d Porosity/AVPV (%);28-d Porosity/AVPV (%);56-d Porosity/AVPV (%);90-d Porosity/AVPV (%);180-d Porosity/AVPV (%);365-d Porosity/AVPV (%);3-d Water permeability (mm);7-d Water permeability (mm);14-d Water permeability (mm);21-d Water permeability (mm);28-d Water permeability (mm);56-d Water permeability (mm);90-d Water permeability (mm);180-d Water permeability (mm);365-d Water permeability (mm);3-d Abrasion resistance (mm);7-d Abrasion resistance (mm);14-d Abrasion resistance (mm);21-d Abrasion resistance (mm);28-d Abrasion resistance (mm);56-d Abrasion resistance (mm);90-d Abrasion resistance (mm);180-d Abrasion resistance (mm);365-d Abrasion resistance (mm);3-d UPV (m/s);7-d UPV (m/s);14-d UPV (m/s);21-d UPV (m/s);28-d UPV (m/s);56-d UPV (m/s);90-d UPV (m/s);180-d UPV (m/s);365-d UPV (m/s);3-d sorptivity(m/s^0.5);7-d sorptivity(m/s^0.5);14-d sorptivity(m/s^0.5);21-d sorptivity(m/s^0.5);28-d sorptivity(m/s^0.5);56-d sorptivity(m/s^0.5);90-d sorptivity(m/s^0.5);180-d sorptivity(m/s^0.5);365-d sorptivity(m/s^0.5);Slump (mm);flowtable;Seeting I;Setting F;"CO2 footprint
(kg emision per 1m3 of samples produced and cured)
[108] and [109] used"
1648;[102];GPC 3 -14M;45,662;11,978;4,204;26,96;6,162;0,44;0;1,148;0;0;0;0;;0,388;;;;;;;;;;;;;;;21,462;8,466;0,552;21,912;5,67;0,18;0;0,648;0;0;0;0;0;0,192;24,2;3,512;3,652;5,048;0,492;0,26;0;0,5;0;0;0;0;0;0,196;;;;;;;;;;;;;;;;;;;;;;;;;;;;;;;;;;;;;;;;;;;;;;;234;;;156;;;2,9;;;;1032;675;1707;2,64;2,6;1,49;1,6;150;0,147;0,294;0,559;22,05;44,1;83,85;60;14;26,4;33,6;0;0;110,25;;24;3;23;150;;;;;24,35;;;38,4;;;;;;;;;;;;;;;;;;;;;;;;;;;;;;;;;;;;;;;;;;;;;;;;;;;;;;;;;;;;;;;;;;;;;;;;;;;;;;;;;;;;;;;;;;;;;;;;;;;;;;;138,7056
1648_1;[102];GPC 3 -14M;45,662;11,978;4,204;26,96;6,162;0,44;0;1,148;0;0;0;0;;0,388;;;;;;;;;;;;;;;21,462;8,466;0,552;21,912;5,67;0,18;0;0,648;0;0;0;0;0;0,192;24,2;3,512;3,652;5,048;0,492;0,26;0;0,5;0;0;0;0;0;0,196;;;;;;;;;;;;;;;;;;;;;;;;;;;;;;;;;;;;;;;;;;;;;;;234;;;156;;;2,9;;;;1032;675;1707;2,64;2,6;1,49;1,6;150;0,147;0,294;0,559;22,05;44,1;83,85;60;14;26,4;33,6;0;0;110,25;;24;3;23;;150;300;;;;;;;;;;;;;;;;;;;;;;;;;;;;;;;;;;3,12;;;4,01;;;;;;;;;;;;;;;;;;;;;;;;;;;;;;;;;;;;;;;;;;;;;;;;;;;;;;;;;;;;;;;;;;;;;;;;138,7056
1649;[102];GPC 4 -14M;50,608;10,912;5,846;22,18;4,518;0,51;0;1,182;0;0;0;0;;0,422;;;;;;;;;;;;;;;14,308;5,644;0,368;14,608;3,78;0,12;0;0,432;0;0;0;0;0;0,128;36,3;5,268;5,478;7,572;0,738;0,39;0;0,75;0;0;0;0;0;0,294;;;;;;;;;;;;;;;;;;;;;;;;;;;;;;;;;;;;;;;;;;;;;;;156;;;234;;;2,9;;;;1032;675;1707;2,64;2,6;1,49;1,6;150;0,147;0,294;0,559;22,05;44,1;83,85;60;14;26,4;33,6;0;0;110,25;;24;3;23;150;;;;;21,04;;;33,55;;;;;;;;;;;;;;;;;;;;;;;;;;;;;;;;;;;;;;;;;;;;;;;;;;;;;;;;;;;;;;;;;;;;;;;;;;;;;;;;;;;;;;;;;;;;;;;;;;;;;;;134,6496
1649_1;[102];GPC 4 -14M;50,608;10,912;5,846;22,18;4,518;0,51;0;1,182;0;0;0;0;;0,422;;;;;;;;;;;;;;;14,308;5,644;0,368;14,608;3,78;0,12;0;0,432;0;0;0;0;0;0,128;36,3;5,268;5,478;7,572;0,738;0,39;0;0,75;0;0;0;0;0;0,294;;;;;;;;;;;;;;;;;;;;;;;;;;;;;;;;;;;;;;;;;;;;;;;156;;;234;;;2,9;;;;1032;675;1707;2,64;2,6;1,49;1,6;150;0,147;0,294;0,559;22,05;44,1;83,85;60;14;26,4;33,6;0;0;110,25;;24;3;23;;150;300;;;;;;;;;;;;;;;;;;;;;;;;;;;;;;;;;;2,91;;;3,31;;;;;;;;;;;;;;;;;;;;;;;;;;;;;;;;;;;;;;;;;;;;;;;;;;;;;;;;;;;;;;;;;;;;;;;;134,6496
1650;[102];GPC 5 -14M;55,554;9,846;7,488;17,4;2,874;0,58;0;1,216;0;0;0;0;;0,456;;;;;;;;;;;;;;;7,154;2,822;0,184;7,304;1,89;0,06;0;0,216;0;0;0;0;0;0,064;48,4;7,024;7,304;10,096;0,984;0,52;0;1;0;0;0;0;0;0,392;;;;;;;;;;;;;;;;;;;;;;;;;;;;;;;;;;;;;;;;;;;;;;;78;;;312;;;2,9;;;;1032;675;1707;2,64;2,6;1,49;1,6;150;0,147;0,294;0,559;22,05;44,1;83,85;60;14;26,4;33,6;0;0;110,25;;24;3;23;150;;;;;18,39;;;27,11;;;;;;;;;;;;;;;;;;;;;;;;;;;;;;;;;;;;;;;;;;;;;;;;;;;;;;;;;;;;;;;;;;;;;;;;;;;;;;;;;;;;;;;;;;;;;;;;;;;;;;;130,5936
1650_1;[102];GPC 5 -14M;55,554;9,846;7,488;17,4;2,874;0,58;0;1,216;0;0;0;0;;0,456;;;;;;;;;;;;;;;7,154;2,822;0,184;7,304;1,89;0,06;0;0,216;0;0;0;0;0;0,064;48,4;7,024;7,304;10,096;0,984;0,52;0;1;0;0;0;0;0;0,392;;;;;;;;;;;;;;;;;;;;;;;;;;;;;;;;;;;;;;;;;;;;;;;78;;;312;;;2,9;;;;1032;675;1707;2,64;2,6;1,49;1,6;150;0,147;0,294;0,559;22,05;44,1;83,85;60;14;26,4;33,6;0;0;110,25;;24;3;23;;150;300;;;;;;;;;;;;;;;;;;;;;;;;;;;;;;;;;;2,96;;;3,19;;;;;;;;;;;;;;;;;;;;;;;;;;;;;;;;;;;;;;;;;;;;;;;;;;;;;;;;;;;;;;;;;;;;;;;;130,5936
1651;[102];GPC 6 -14M;60,5;8,78;9,13;12,62;1,23;0,65;0;1,25;0;0;0;0;;0,49;;;;;;;;;;;;;;;0;0;0;0;0;0;0;0;0;0;0;0;0;0;60,5;8,78;9,13;12,62;1,23;0,65;0;1,25;0;0;0;0;0;0,49;;;;;;;;;;;;;;;;;;;;;;;;;;;;;;;;;;;;;;;;;;;;;;;;;;390;;;2,9;;;;1032;675;1707;2,64;2,6;1,49;1,6;150;0,147;0,294;0,559;22,05;44,1;83,85;60;14;26,4;33,6;0;0;110,25;;24;3;23;150;;;;;14,03;;;23,68;;;;;;;;;;;;;;;;;;;;;;;;;;;;;;;;;;;;;;;;;;;;;;;;;;;;;;;;;;;;;;;;;;;;;;;;;;;;;;;;;;;;;;;;;;;;;;;;;;;;;;;126,5376
1651_1;[102];GPC 6 -14M;60,5;8,78;9,13;12,62;1,23;0,65;0;1,25;0;0;0;0;;0,49;;;;;;;;;;;;;;;0;0;0;0;0;0;0;0;0;0;0;0;0;0;60,5;8,78;9,13;12,62;1,23;0,65;0;1,25;0;0;0;0;0;0,49;;;;;;;;;;;;;;;;;;;;;;;;;;;;;;;;;;;;;;;;;;;;;;;;;;390;;;2,9;;;;1032;675;1707;2,64;2,6;1,49;1,6;150;0,147;0,294;0,559;22,05;44,1;83,85;60;14;26,4;33,6;0;0;110,25;;24;3;23;;150;300;;;;;;;;;;;;;;;;;;;;;;;;;;;;;;;;;;2,42;;;3,06;;;;;;;;;;;;;;;;;;;;;;;;;;;;;;;;;;;;;;;;;;;;;;;;;;;;;;;;;;;;;;;;;;;;;;;;126,5376
1652;[102];GPC 1 -16M;35,77;14,11;0,92;36,52;9,45;0,3;0;1,08;0;0;0;0;;0,32;;;;;;;;;;;;;;;35,77;14,11;0,92;36,52;9,45;0,3;0;1,08;0;0;0;0;0;0,32;0;0;0;0;0;0;0;0;0;0;0;0;0;0;;;;;;;;;;;;;;;;;;;;;;;;;;;;;;;;;;;;;;;;;;;;;;;390;;;;;;2,9;;;;1032;675;1707;2,64;2,6;1,49;1,6;150;0,147;0,294;0,559;22,05;44,1;83,85;60;16;21,6;38,4;0;0;105,45;;24;3;23;150;;;;;29,99;;;42,49;;;;;;;;;;;;;;;;;;;;;;;;;;;;;;;;;;;;;;;;;;;;;;;;;;;;;;;;;;;;;;;;;;;;;;;;;;;;;;;;;;;;;;;;;;;;;;;;;;;;;;;156,0096
1652_1;[102];GPC 1 -16M;35,77;14,11;0,92;36,52;9,45;0,3;0;1,08;0;0;0;0;;0,32;;;;;;;;;;;;;;;35,77;14,11;0,92;36,52;9,45;0,3;0;1,08;0;0;0;0;0;0,32;0;0;0;0;0;0;0;0;0;0;0;0;0;0;;;;;;;;;;;;;;;;;;;;;;;;;;;;;;;;;;;;;;;;;;;;;;;390;;;;;;2,9;;;;1032;675;1707;2,64;2,6;1,49;1,6;150;0,147;0,294;0,559;22,05;44,1;83,85;60;16;21,6;38,4;0;0;105,45;;24;3;23;;150;300;;;;;;;;;;;;;;;;;;;;;;;;;;;;;;;;;;3,33;;;4,15;;;;;;;;;;;;;;;;;;;;;;;;;;;;;;;;;;;;;;;;;;;;;;;;;;;;;;;;;;;;;;;;;;;;;;;;156,0096
1653;[102];GPC 2 -16M;40,716;13,044;2,562;31,74;7,806;0,37;0;1,114;0;0;0;0;;0,354;;;;;;;;;;;;;;;28,616;11,288;0,736;29,216;7,56;0,24;0;0,864;0;0;0;0;0;0,256;12,1;1,756;1,826;2,524;0,246;0,13;0;0,25;0;0;0;0;0;0,098;;;;;;;;;;;;;;;;;;;;;;;;;;;;;;;;;;;;;;;;;;;;;;;312;;;78;;;2,9;;;;1032;675;1707;2,64;2,6;1,49;1,6;150;0,147;0,294;0,559;22,05;44,1;83,85;60;16;21,6;38,4;0;0;105,45;;24;3;23;150;;;;;25,57;;;39,95;;;;;;;;;;;;;;;;;;;;;;;;;;;;;;;;;;;;;;;;;;;;;;;;;;;;;;;;;;;;;;;;;;;;;;;;;;;;;;;;;;;;;;;;;;;;;;;;;;;;;;;151,9536
1653_1;[102];GPC 2 -16M;40,716;13,044;2,562;31,74;7,806;0,37;0;1,114;0;0;0;0;;0,354;;;;;;;;;;;;;;;28,616;11,288;0,736;29,216;7,56;0,24;0;0,864;0;0;0;0;0;0,256;12,1;1,756;1,826;2,524;0,246;0,13;0;0,25;0;0;0;0;0;0,098;;;;;;;;;;;;;;;;;;;;;;;;;;;;;;;;;;;;;;;;;;;;;;;312;;;78;;;2,9;;;;1032;675;1707;2,64;2,6;1,49;1,6;150;0,147;0,294;0,559;22,05;44,1;83,85;60;16;21,6;38,4;0;0;105,45;;24;3;23;;150;300;;;;;;;;;;;;;;;;;;;;;;;;;;;;;;;;;;3,01;;;4,02;;;;;;;;;;;;;;;;;;;;;;;;;;;;;;;;;;;;;;;;;;;;;;;;;;;;;;;;;;;;;;;;;;;;;;;;151,9536
1654;[102];GPC 3 -16M;45,662;11,978;4,204;26,96;6,162;0,44;0;1,148;0;0;0;0;;0,388;;;;;;;;;;;;;;;21,462;8,466;0,552;21,912;5,67;0,18;0;0,648;0;0;0;0;0;0,192;24,2;3,512;3,652;5,048;0,492;0,26;0;0,5;0;0;0;0;0;0,196;;;;;;;;;;;;;;;;;;;;;;;;;;;;;;;;;;;;;;;;;;;;;;;234;;;156;;;2,9;;;;1032;675;1707;2,64;2,6;1,49;1,6;150;0,147;0,294;0,559;22,05;44,1;83,85;60;16;21,6;38,4;0;0;105,45;;24;3;23;150;;;;;23,24;;;36,11;;;;;;;;;;;;;;;;;;;;;;;;;;;;;;;;;;;;;;;;;;;;;;;;;;;;;;;;;;;;;;;;;;;;;;;;;;;;;;;;;;;;;;;;;;;;;;;;;;;;;;;147,8976
1654_1;[102];GPC 3 -16M;45,662;11,978;4,204;26,96;6,162;0,44;0;1,148;0;0;0;0;;0,388;;;;;;;;;;;;;;;21,462;8,466;0,552;21,912;5,67;0,18;0;0,648;0;0;0;0;0;0,192;24,2;3,512;3,652;5,048;0,492;0,26;0;0,5;0;0;0;0;0;0,196;;;;;;;;;;;;;;;;;;;;;;;;;;;;;;;;;;;;;;;;;;;;;;;234;;;156;;;2,9;;;;1032;675;1707;2,64;2,6;1,49;1,6;150;0,147;0,294;0,559;22,05;44,1;83,85;60;16;21,6;38,4;0;0;105,45;;24;3;23;;150;300;;;;;;;;;;;;;;;;;;;;;;;;;;;;;;;;;;2,89;;;3,92;;;;;;;;;;;;;;;;;;;;;;;;;;;;;;;;;;;;;;;;;;;;;;;;;;;;;;;;;;;;;;;;;;;;;;;;147,8976
1655;[102];GPC 4 -16M;50,608;10,912;5,846;22,18;4,518;0,51;0;1,182;0;0;0;0;;0,422;;;;;;;;;;;;;;;14,308;5,644;0,368;14,608;3,78;0,12;0;0,432;0;0;0;0;0;0,128;36,3;5,268;5,478;7,572;0,738;0,39;0;0,75;0;0;0;0;0;0,294;;;;;;;;;;;;;;;;;;;;;;;;;;;;;;;;;;;;;;;;;;;;;;;156;;;234;;;2,9;;;;1032;675;1707;2,64;2,6;1,49;1,6;150;0,147;0,294;0,559;22,05;44,1;83,85;60;16;21,6;38,4;0;0;105,45;;24;3;23;150;;;;;18,13;;;29,21;;;;;;;;;;;;;;;;;;;;;;;;;;;;;;;;;;;;;;;;;;;;;;;;;;;;;;;;;;;;;;;;;;;;;;;;;;;;;;;;;;;;;;;;;;;;;;;;;;;;;;;143,8416
1655_1;[102];GPC 4 -16M;50,608;10,912;5,846;22,18;4,518;0,51;0;1,182;0;0;0;0;;0,422;;;;;;;;;;;;;;;14,308;5,644;0,368;14,608;3,78;0,12;0;0,432;0;0;0;0;0;0,128;36,3;5,268;5,478;7,572;0,738;0,39;0;0,75;0;0;0;0;0;0,294;;;;;;;;;;;;;;;;;;;;;;;;;;;;;;;;;;;;;;;;;;;;;;;156;;;234;;;2,9;;;;1032;675;1707;2,64;2,6;1,49;1,6;150;0,147;0,294;0,559;22,05;44,1;83,85;60;16;21,6;38,4;0;0;105,45;;24;3;23;;150;300;;;;;;;;;;;;;;;;;;;;;;;;;;;;;;;;;;2,82;;;3,2;;;;;;;;;;;;;;;;;;;;;;;;;;;;;;;;;;;;;;;;;;;;;;;;;;;;;;;;;;;;;;;;;;;;;;;;143,8416
1656;[102];GPC 5 -16M;55,554;9,846;7,488;17,4;2,874;0,58;0;1,216;0;0;0;0;;0,456;;;;;;;;;;;;;;;7,154;2,822;0,184;7,304;1,89;0,06;0;0,216;0;0;0;0;0;0,064;48,4;7,024;7,304;10,096;0,984;0,52;0;1;0;0;0;0;0;0,392;;;;;;;;;;;;;;;;;;;;;;;;;;;;;;;;;;;;;;;;;;;;;;;78;;;312;;;2,9;;;;1032;675;1707;2,64;2,6;1,49;1,6;150;0,147;0,294;0,559;22,05;44,1;83,85;60;16;21,6;38,4;0;0;105,45;;24;3;23;150;;;;;14,22;;;21,33;;;;;;;;;;;;;;;;;;;;;;;;;;;;;;;;;;;;;;;;;;;;;;;;;;;;;;;;;;;;;;;;;;;;;;;;;;;;;;;;;;;;;;;;;;;;;;;;;;;;;;;139,7856
1656_1;[102];GPC 5 -16M;55,554;9,846;7,488;17,4;2,874;0,58;0;1,216;0;0;0;0;;0,456;;;;;;;;;;;;;;;7,154;2,822;0,184;7,304;1,89;0,06;0;0,216;0;0;0;0;0;0,064;48,4;7,024;7,304;10,096;0,984;0,52;0;1;0;0;0;0;0;0,392;;;;;;;;;;;;;;;;;;;;;;;;;;;;;;;;;;;;;;;;;;;;;;;78;;;312;;;2,9;;;;1032;675;1707;2,64;2,6;1,49;1,6;150;0,147;0,294;0,559;22,05;44,1;83,85;60;16;21,6;38,4;0;0;105,45;;24;3;23;;150;300;;;;;;;;;;;;;;;;;;;;;;;;;;;;;;;;;;2,4;;;2,99;;;;;;;;;;;;;;;;;;;;;;;;;;;;;;;;;;;;;;;;;;;;;;;;;;;;;;;;;;;;;;;;;;;;;;;;139,7856
1657;[102];GPC 6 -16M;60,5;8,78;9,13;12,62;1,23;0,65;0;1,25;0;0;0;0;;0,49;;;;;;;;;;;;;;;0;0;0;0;0;0;0;0;0;0;0;0;0;0;60,5;8,78;9,13;12,62;1,23;0,65;0;1,25;0;0;0;0;0;0,49;;;;;;;;;;;;;;;;;;;;;;;;;;;;;;;;;;;;;;;;;;;;;;;;;;390;;;2,9;;;;1032;675;1707;2,64;2,6;1,49;1,6;150;0,147;0,294;0,559;22,05;44,1;83,85;60;16;21,6;38,4;0;0;105,45;;24;3;23;150;;;;;10,86;;;19,42;;;;;;;;;;;;;;;;;;;;;;;;;;;;;;;;;;;;;;;;;;;;;;;;;;;;;;;;;;;;;;;;;;;;;;;;;;;;;;;;;;;;;;;;;;;;;;;;;;;;;;;135,7296
1657_1;[102];GPC 6 -16M;60,5;8,78;9,13;12,62;1,23;0,65;0;1,25;0;0;0;0;;0,49;;;;;;;;;;;;;;;0;0;0;0;0;0;0;0;0;0;0;0;0;0;60,5;8,78;9,13;12,62;1,23;0,65;0;1,25;0;0;0;0;0;0,49;;;;;;;;;;;;;;;;;;;;;;;;;;;;;;;;;;;;;;;;;;;;;;;;;;390;;;2,9;;;;1032;675;1707;2,64;2,6;1,49;1,6;150;0,147;0,294;0,559;22,05;44,1;83,85;60;16;21,6;38,4;0;0;105,45;;24;3;23;;150;300;;;;;;;;;;;;;;;;;;;;;;;;;;;;;;;;;;1,97;;;2,77;;;;;;;;;;;;;;;;;;;;;;;;;;;;;;;;;;;;;;;;;;;;;;;;;;;;;;;;;;;;;;;;;;;;;;;;135,7296
1658;[103];0.45AAS10M7mmLS;31,32;13,96;15,64;25,79;2,94;2,83;2,93;3,29;0;0;0;0;;1,3;31,32;13,96;15,64;25,79;2,94;2,83;2,93;3,29;0;0;0;0;0;1,3;;;;;;;;;;;;;;;;;;;;;;;;;;;;;;;;;;;;;;;;;;;;;;;;;;;;;;;;;;;;;;;;;;;;;;;;2,65;;523;;;;;;2,65;;;;;1124;459;1583;2,64;2,52;0;0;118;0,1167;0,2866;0,6;13,77;33,82;70,4106;118;10;70,8;47,2;0;5,2;144,3306;;25;1;24;;100;200;;;;;;;;;;;;;;;;;;;;;36,3636;;;;;;;;;;;;;;;;;;;;;;;;;21,4943;;;;;;;;;;;;;;;;;;;;;;;;;;;;;;;;;;;;;;;;;;;;;;;;;;;;;;;;;;;20;;;;152,3344
1659;[103];0.45AAS10M10mmLS;31,32;13,96;15,64;25,79;2,94;2,83;2,93;3,29;0;0;0;0;;1,3;31,32;13,96;15,64;25,79;2,94;2,83;2,93;3,29;0;0;0;0;0;1,3;;;;;;;;;;;;;;;;;;;;;;;;;;;;;;;;;;;;;;;;;;;;;;;;;;;;;;;;;;;;;;;;;;;;;;;;2,65;;500;;;;;;2,65;;;;;1166;475;1641;2,64;2,52;0;0;113;0,1167;0,2866;0,6;13,19;32,39;67,4271;113;10;67,8;45,2;0;5;138,2271;;25;1;24;;100;200;;;;;;;;;;;;;;;;;;;;;33,0303;;;;;;;;;;;;;;;;;;;;;;;;;25,6322;;;;;;;;;;;;;;;;;;;;;;;;;;;;;;;;;;;;;;;;;;;;;;;;;;;;;;;;;;;21;;;;146,5148
1660;[103];0.45AAS10M16mmLS;31,32;13,96;15,64;25,79;2,94;2,83;2,93;3,29;0;0;0;0;;1,3;31,32;13,96;15,64;25,79;2,94;2,83;2,93;3,29;0;0;0;0;0;1,3;;;;;;;;;;;;;;;;;;;;;;;;;;;;;;;;;;;;;;;;;;;;;;;;;;;;;;;;;;;;;;;;;;;;;;;;2,65;;478;;;;;;2,65;;;;;1211;490;1701;2,64;2,52;0;0;108;0,1167;0,2866;0,6;12,6;30,95;64,4436;108;10;64,8;43,2;0;4,8;132,1236;;25;1;24;;100;200;;;;;;;;;;;;;;;;;;;;;25,6061;;;;;;;;;;;;;;;;;;;;;;;;;23,3333;;;;;;;;;;;;;;;;;;;;;;;;;;;;;;;;;;;;;;;;;;;;;;;;;;;;;;;;;;;20;;;;140,7088
1661;[103];0.50AAS10M7mmLS;31,32;13,96;15,64;25,79;2,94;2,83;2,93;3,29;0;0;0;0;;1,3;31,32;13,96;15,64;25,79;2,94;2,83;2,93;3,29;0;0;0;0;0;1,3;;;;;;;;;;;;;;;;;;;;;;;;;;;;;;;;;;;;;;;;;;;;;;;;;;;;;;;;;;;;;;;;;;;;;;;;2,65;;470;;;;;;2,65;;;;;1161;474;1635;2,64;2,52;0;0;118;0,1167;0,2866;0,6;13,77;33,82;70,4106;118;10;70,8;47,2;0;4,7;144,0306;;25;1;24;;100;200;;;;;;;;;;;;;;;;;;;;;32,1212;;;;;;;;;;;;;;;;;;;;;;;;;23,4483;;;;;;;;;;;;;;;;;;;;;;;;;;;;;;;;;;;;;;;;;;;;;;;;;;;;;;;;;;;20;;;;151,432
1662;[103];0.50AAS10M10mmLS;31,32;13,96;15,64;25,79;2,94;2,83;2,93;3,29;0;0;0;0;;1,3;31,32;13,96;15,64;25,79;2,94;2,83;2,93;3,29;0;0;0;0;0;1,3;;;;;;;;;;;;;;;;;;;;;;;;;;;;;;;;;;;;;;;;;;;;;;;;;;;;;;;;;;;;;;;;;;;;;;;;2,65;;450;;;;;;2,65;;;;;1201;489;1690;2,64;2,52;0;0;113;0,1167;0,2866;0,6;13,19;32,39;67,4271;113;10;67,8;45,2;0;4,5;137,9271;;25;1;24;;100;200;;;;;;;;;;;;;;;;;;;;;31,3636;;;;;;;;;;;;;;;;;;;;;;;;;23,3333;;;;;;;;;;;;;;;;;;;;;;;;;;;;;;;;;;;;;;;;;;;;;;;;;;;;;;;;;;;21;;;;145,61
1663;[103];0.50AAS10M16mmLS;31,32;13,96;15,64;25,79;2,94;2,83;2,93;3,29;0;0;0;0;;1,3;31,32;13,96;15,64;25,79;2,94;2,83;2,93;3,29;0;0;0;0;0;1,3;;;;;;;;;;;;;;;;;;;;;;;;;;;;;;;;;;;;;;;;;;;;;;;;;;;;;;;;;;;;;;;;;;;;;;;;2,65;;430;;;;;;2,65;;;;;1245;504;1749;2,64;2,52;0;0;108;0,1167;0,2866;0,6;12,6;30,95;64,4436;108;10;64,8;43,2;0;4,3;131,8236;;25;1;24;;100;200;;;;;;;;;;;;;;;;;;;;;26,9697;;;;;;;;;;;;;;;;;;;;;;;;;23,1034;;;;;;;;;;;;;;;;;;;;;;;;;;;;;;;;;;;;;;;;;;;;;;;;;;;;;;;;;;;22;;;;139,8072
1664;[103];0.55AAS10M7mmLS;31,32;13,96;15,64;25,79;2,94;2,83;2,93;3,29;0;0;0;0;;1,3;31,32;13,96;15,64;25,79;2,94;2,83;2,93;3,29;0;0;0;0;0;1,3;;;;;;;;;;;;;;;;;;;;;;;;;;;;;;;;;;;;;;;;;;;;;;;;;;;;;;;;;;;;;;;;;;;;;;;;2,65;;428;;;;;;2,65;;;;;1191;487;1678;2,64;2,52;0;0;118;0,1167;0,2866;0,6;13,77;33,82;70,4106;118;10;70,8;47,2;0;4,3;143,7906;;25;1;24;;100;200;;;;;;;;;;;;;;;;;;;;;31,3636;;;;;;;;;;;;;;;;;;;;;;;;;21,1494;;;;;;;;;;;;;;;;;;;;;;;;;;;;;;;;;;;;;;;;;;;;;;;;;;;;;;;;;;;19;;;;150,7184
1665;[103];0.55AAS10M10mmLS;31,32;13,96;15,64;25,79;2,94;2,83;2,93;3,29;0;0;0;0;;1,3;31,32;13,96;15,64;25,79;2,94;2,83;2,93;3,29;0;0;0;0;0;1,3;;;;;;;;;;;;;;;;;;;;;;;;;;;;;;;;;;;;;;;;;;;;;;;;;;;;;;;;;;;;;;;;;;;;;;;;2,65;;409;;;;;;2,65;;;;;1231;501;1732;2,64;2,52;0;0;113;0,1167;0,2866;0,6;13,19;32,39;67,4271;113;10;67,8;45,2;0;4,1;137,6871;;25;1;24;;100;200;;;;;;;;;;;;;;;;;;;;;29,697;;;;;;;;;;;;;;;;;;;;;;;;;23,908;;;;;;;;;;;;;;;;;;;;;;;;;;;;;;;;;;;;;;;;;;;;;;;;;;;;;;;;;;;20;;;;144,8956
1666;[103];0.55AAS10M6mmLS;31,32;13,96;15,64;25,79;2,94;2,83;2,93;3,29;0;0;0;0;;1,3;31,32;13,96;15,64;25,79;2,94;2,83;2,93;3,29;0;0;0;0;0;1,3;;;;;;;;;;;;;;;;;;;;;;;;;;;;;;;;;;;;;;;;;;;;;;;;;;;;;;;;;;;;;;;;;;;;;;;;2,65;;391;;;;;;2,65;;;;;1273;515;1788;2,64;2,52;0;0;108;0,1167;0,2866;0,6;12,6;30,95;64,4436;108;10;64,8;43,2;0;3,9;131,5836;;25;1;24;;100;200;;;;;;;;;;;;;;;;;;;;;27,5758;;;;;;;;;;;;;;;;;;;;;;;;;23,908;;;;;;;;;;;;;;;;;;;;;;;;;;;;;;;;;;;;;;;;;;;;;;;;;;;;;;;;;;;21;;;;139,0864
1667;[103];0.60AAS10M7mmLS;31,32;13,96;15,64;25,79;2,94;2,83;2,93;3,29;0;0;0;0;;1,3;31,32;13,96;15,64;25,79;2,94;2,83;2,93;3,29;0;0;0;0;0;1,3;;;;;;;;;;;;;;;;;;;;;;;;;;;;;;;;;;;;;;;;;;;;;;;;;;;;;;;;;;;;;;;;;;;;;;;;2,65;;392;;;;;;2,65;;;;;1216;497;1713;2,64;2,52;0;0;118;0,1167;0,2866;0,6;13,77;33,82;70,4106;118;10;70,8;47,2;0;3,9;143,5506;;25;1;24;;100;200;;;;;;;;;;;;;;;;;;;;;25;;;;;;;;;;;;;;;;;;;;;;;;;24,2529;;;;;;;;;;;;;;;;;;;;;;;;;;;;;;;;;;;;;;;;;;;;;;;;;;;;;;;;;;;22;;;;149,9904
1668;[103];0.60AAS10M10mmLS;31,32;13,96;15,64;25,79;2,94;2,83;2,93;3,29;0;0;0;0;;1,3;31,32;13,96;15,64;25,79;2,94;2,83;2,93;3,29;0;0;0;0;0;1,3;;;;;;;;;;;;;;;;;;;;;;;;;;;;;;;;;;;;;;;;;;;;;;;;;;;;;;;;;;;;;;;;;;;;;;;;2,65;;375;;;;;;2,65;;;;;1255;511;1766;2,64;2,52;0;0;113;0,1167;0,2866;0,6;13,19;32,39;67,4271;113;10;67,8;45,2;0;3,8;137,5071;;25;1;24;;100;200;;;;;;;;;;;;;;;;;;;;;20,9091;;;;;;;;;;;;;;;;;;;;;;;;;27,5862;;;;;;;;;;;;;;;;;;;;;;;;;;;;;;;;;;;;;;;;;;;;;;;;;;;;;;;;;;;22;;;;144,3588
1669;[103];0.60AAS10M16mmLS;31,32;13,96;15,64;25,79;2,94;2,83;2,93;3,29;0;0;0;0;;1,3;31,32;13,96;15,64;25,79;2,94;2,83;2,93;3,29;0;0;0;0;0;1,3;;;;;;;;;;;;;;;;;;;;;;;;;;;;;;;;;;;;;;;;;;;;;;;;;;;;;;;;;;;;;;;;;;;;;;;;2,65;;359;;;;;;2,65;;;;;1296;525;1821;2,64;2,52;0;0;108;0,1167;0,2866;0,6;12,6;30,95;64,4436;108;10;64,8;43,2;0;3,6;131,4036;;25;1;24;;100;200;;;;;;;;;;;;;;;;;;;;;20,1515;;;;;;;;;;;;;;;;;;;;;;;;;22,069;;;;;;;;;;;;;;;;;;;;;;;;;;;;;;;;;;;;;;;;;;;;;;;;;;;;;;;;;;;22;;;;138,5528
1670;[103];0.45AAS15M7mmLS;31,32;13,96;15,64;25,79;2,94;2,83;2,93;3,29;0;0;0;0;;1,3;31,32;13,96;15,64;25,79;2,94;2,83;2,93;3,29;0;0;0;0;0;1,3;;;;;;;;;;;;;;;;;;;;;;;;;;;;;;;;;;;;;;;;;;;;;;;;;;;;;;;;;;;;;;;;;;;;;;;;2,65;;523;;;;;;2,65;;;;;1126;460;1586;2,64;2,52;0;0;118;0,1167;0,2866;0,6;13,77;33,82;70,4106;118;15;47,2;70,8;0;5,2;120,7306;;25;1;24;;100;200;;;;;;;;;;;;;;;;;;;;;35,303;;;;;;;;;;;;;;;;;;;;;;;;;27,2414;;;;;;;;;;;;;;;;;;;;;;;;;;;;;;;;;;;;;;;;;;;;;;;;;;;;;;;;;;;19;;;;197,5428
1671;[103];0.45AAS150M10mmLS;31,32;13,96;15,64;25,79;2,94;2,83;2,93;3,29;0;0;0;0;;1,3;31,32;13,96;15,64;25,79;2,94;2,83;2,93;3,29;0;0;0;0;0;1,3;;;;;;;;;;;;;;;;;;;;;;;;;;;;;;;;;;;;;;;;;;;;;;;;;;;;;;;;;;;;;;;;;;;;;;;;2,65;;500;;;;;;2,65;;;;;1168;475;1643;2,64;2,52;0;0;113;0,1167;0,2866;0,6;13,19;32,39;67,4271;113;15;45,2;67,8;0;5;115,6271;;25;1;24;;100;200;;;;;;;;;;;;;;;;;;;;;31,8182;;;;;;;;;;;;;;;;;;;;;;;;;27,1264;;;;;;;;;;;;;;;;;;;;;;;;;;;;;;;;;;;;;;;;;;;;;;;;;;;;;;;;;;;19;;;;189,8034
1672;[103];0.45AAS15M16mmLS;31,32;13,96;15,64;25,79;2,94;2,83;2,93;3,29;0;0;0;0;;1,3;31,32;13,96;15,64;25,79;2,94;2,83;2,93;3,29;0;0;0;0;0;1,3;;;;;;;;;;;;;;;;;;;;;;;;;;;;;;;;;;;;;;;;;;;;;;;;;;;;;;;;;;;;;;;;;;;;;;;;2,65;;478;;;;;;2,65;;;;;1212;491;1703;2,64;2,52;0;0;108;0,1167;0,2866;0,6;12,6;30,95;64,4436;108;15;43,2;64,8;0;4,8;110,5236;;25;1;24;;100;200;;;;;;;;;;;;;;;;;;;;;30,6061;;;;;;;;;;;;;;;;;;;;;;;;;20,2299;;;;;;;;;;;;;;;;;;;;;;;;;;;;;;;;;;;;;;;;;;;;;;;;;;;;;;;;;;;20;;;;182,0824
1673;[103];0.50AAS15M7mmLS;31,32;13,96;15,64;25,79;2,94;2,83;2,93;3,29;0;0;0;0;;1,3;31,32;13,96;15,64;25,79;2,94;2,83;2,93;3,29;0;0;0;0;0;1,3;;;;;;;;;;;;;;;;;;;;;;;;;;;;;;;;;;;;;;;;;;;;;;;;;;;;;;;;;;;;;;;;;;;;;;;;2,65;;470;;;;;;2,65;;;;;1163;475;1638;2,64;2,52;0;0;118;0,1167;0,2866;0,6;13,77;33,82;70,4106;118;15;47,2;70,8;0;4,7;120,4306;;25;1;24;;100;200;;;;;;;;;;;;;;;;;;;;;35,7576;;;;;;;;;;;;;;;;;;;;;;;;;25,5172;;;;;;;;;;;;;;;;;;;;;;;;;;;;;;;;;;;;;;;;;;;;;;;;;;;;;;;;;;;19;;;;196,6404
1674;[103];0.50AAS15M10mmLS;31,32;13,96;15,64;25,79;2,94;2,83;2,93;3,29;0;0;0;0;;1,3;31,32;13,96;15,64;25,79;2,94;2,83;2,93;3,29;0;0;0;0;0;1,3;;;;;;;;;;;;;;;;;;;;;;;;;;;;;;;;;;;;;;;;;;;;;;;;;;;;;;;;;;;;;;;;;;;;;;;;2,65;;450;;;;;;2,65;;;;;1203;490;1693;2,64;2,52;0;0;113;0,1167;0,2866;0,6;13,19;32,39;67,4271;113;15;45,2;67,8;0;4,5;115,3271;;25;1;24;;100;200;;;;;;;;;;;;;;;;;;;;;34,3939;;;;;;;;;;;;;;;;;;;;;;;;;27,0115;;;;;;;;;;;;;;;;;;;;;;;;;;;;;;;;;;;;;;;;;;;;;;;;;;;;;;;;;;;18;;;;188,9034
1675;[103];0.50AAS15M16mmLS;31,32;13,96;15,64;25,79;2,94;2,83;2,93;3,29;0;0;0;0;;1,3;31,32;13,96;15,64;25,79;2,94;2,83;2,93;3,29;0;0;0;0;0;1,3;;;;;;;;;;;;;;;;;;;;;;;;;;;;;;;;;;;;;;;;;;;;;;;;;;;;;;;;;;;;;;;;;;;;;;;;2,65;;430;;;;;;2,65;;;;;1246;505;1751;2,64;2,52;0;0;108;0,1167;0,2866;0,6;12,6;30,95;64,4436;108;15;43,2;64,8;0;4,3;110,2236;;25;1;24;;100;200;;;;;;;;;;;;;;;;;;;;;33,0303;;;;;;;;;;;;;;;;;;;;;;;;;25,5172;;;;;;;;;;;;;;;;;;;;;;;;;;;;;;;;;;;;;;;;;;;;;;;;;;;;;;;;;;;19;;;;181,1808
1676;[103];0.55AASB15M7mmLS;31,32;13,96;15,64;25,79;2,94;2,83;2,93;3,29;0;0;0;0;;1,3;31,32;13,96;15,64;25,79;2,94;2,83;2,93;3,29;0;0;0;0;0;1,3;;;;;;;;;;;;;;;;;;;;;;;;;;;;;;;;;;;;;;;;;;;;;;;;;;;;;;;;;;;;;;;;;;;;;;;;2,65;;428;;;;;;2,65;;;;;1193;487;1680;2,64;2,52;0;0;118;0,1167;0,2866;0,6;13,77;33,82;70,4106;118;15;47,2;70,8;0;4,3;120,1906;;25;1;24;;100;200;;;;;;;;;;;;;;;;;;;;;32,2727;;;;;;;;;;;;;;;;;;;;;;;;;26,4368;;;;;;;;;;;;;;;;;;;;;;;;;;;;;;;;;;;;;;;;;;;;;;;;;;;;;;;;;;;19;;;;195,922
1677;[103];0.55AAS15M10mmLS;31,32;13,96;15,64;25,79;2,94;2,83;2,93;3,29;0;0;0;0;;1,3;31,32;13,96;15,64;25,79;2,94;2,83;2,93;3,29;0;0;0;0;0;1,3;;;;;;;;;;;;;;;;;;;;;;;;;;;;;;;;;;;;;;;;;;;;;;;;;;;;;;;;;;;;;;;;;;;;;;;;2,65;;409;;;;;;2,65;;;;;1232;502;1734;2,64;2,52;0;0;113;0,1167;0,2866;0,6;13,19;32,39;67,4271;113;15;45,2;67,8;0;4,1;115,0871;;25;1;24;;100;200;;;;;;;;;;;;;;;;;;;;;32,8788;;;;;;;;;;;;;;;;;;;;;;;;;28,5057;;;;;;;;;;;;;;;;;;;;;;;;;;;;;;;;;;;;;;;;;;;;;;;;;;;;;;;;;;;22;;;;188,1842
1678;[103];0.55AAS15M16mmLS;31,32;13,96;15,64;25,79;2,94;2,83;2,93;3,29;0;0;0;0;;1,3;31,32;13,96;15,64;25,79;2,94;2,83;2,93;3,29;0;0;0;0;0;1,3;;;;;;;;;;;;;;;;;;;;;;;;;;;;;;;;;;;;;;;;;;;;;;;;;;;;;;;;;;;;;;;;;;;;;;;;2,65;;391;;;;;;2,65;;;;;1274;516;1790;2,64;2,52;0;0;108;0,1167;0,2866;0,6;12,6;30,95;64,4436;108;15;43,2;64,8;0;3,9;109,9836;;25;1;24;;100;200;;;;;;;;;;;;;;;;;;;;;32,1212;;;;;;;;;;;;;;;;;;;;;;;;;25,4023;;;;;;;;;;;;;;;;;;;;;;;;;;;;;;;;;;;;;;;;;;;;;;;;;;;;;;;;;;;21;;;;180,46
1679;[103];0.60AASB15M7mmLS;31,32;13,96;15,64;25,79;2,94;2,83;2,93;3,29;0;0;0;0;;1,3;31,32;13,96;15,64;25,79;2,94;2,83;2,93;3,29;0;0;0;0;0;1,3;;;;;;;;;;;;;;;;;;;;;;;;;;;;;;;;;;;;;;;;;;;;;;;;;;;;;;;;;;;;;;;;;;;;;;;;2,65;;392;;;;;;2,65;;;;;1218;498;1716;2,64;2,52;0;0;118;0,1167;0,2866;0,6;13,77;33,82;70,4106;118;15;47,2;70,8;0;3,9;119,9506;;25;1;24;;100;200;;;;;;;;;;;;;;;;;;;;;18,7879;;;;;;;;;;;;;;;;;;;;;;;;;19,3103;;;;;;;;;;;;;;;;;;;;;;;;;;;;;;;;;;;;;;;;;;;;;;;;;;;;;;;;;;;21;;;;195,1988
1680;[103];0.60AAS15M10mmLS;31,32;13,96;15,64;25,79;2,94;2,83;2,93;3,29;0;0;0;0;;1,3;31,32;13,96;15,64;25,79;2,94;2,83;2,93;3,29;0;0;0;0;0;1,3;;;;;;;;;;;;;;;;;;;;;;;;;;;;;;;;;;;;;;;;;;;;;;;;;;;;;;;;;;;;;;;;;;;;;;;;2,65;;375;;;;;;2,65;;;;;1257;512;1769;2,64;2,52;0;0;113;0,1167;0,2866;0,6;13,19;32,39;67,4271;113;15;45,2;67,8;0;3,8;114,9071;;25;1;24;;100;200;;;;;;;;;;;;;;;;;;;;;19,0909;;;;;;;;;;;;;;;;;;;;;;;;;19,3103;;;;;;;;;;;;;;;;;;;;;;;;;;;;;;;;;;;;;;;;;;;;;;;;;;;;;;;;;;;22;;;;187,6522
1681;[103];0.60AAS15M16mmLS;31,32;13,96;15,64;25,79;2,94;2,83;2,93;3,29;0;0;0;0;;1,3;31,32;13,96;15,64;25,79;2,94;2,83;2,93;3,29;0;0;0;0;0;1,3;;;;;;;;;;;;;;;;;;;;;;;;;;;;;;;;;;;;;;;;;;;;;;;;;;;;;;;;;;;;;;;;;;;;;;;;2,65;;359;;;;;;2,65;;;;;1298;525;1823;2,64;2,52;0;0;108;0,1167;0,2866;0,6;12,6;30,95;64,4436;108;15;43,2;64,8;0;3,6;109,8036;;25;1;24;;100;200;;;;;;;;;;;;;;;;;;;;;15,7576;;;;;;;;;;;;;;;;;;;;;;;;;28,7356;;;;;;;;;;;;;;;;;;;;;;;;;;;;;;;;;;;;;;;;;;;;;;;;;;;;;;;;;;;20;;;;179,9264
1682;[104];1;42,04;33,6;4;12,73;0;0;0;0;0;0;0;0;;0;42,04;33,6;4;12,73;0;0;0;0;0;0;0;0;0;0;;;;;;;;;;;;;;;;;;;;;;;;;;;;;;;;;;;;;;;;;;;;;;;;;;;;;;;;;;;;;;;;;;;;;;;;;;427;;;;;;;;;;;1276,8;547;1823,8;2,713;2,66;0;0;106,75;0,147;0,294;0,559;15,69;31,38;59,67325;42,7;8;29,036;13,664;0;0;88,70925;1;40;0;24;150;;;;;;;;33,86;;;;;;;;;;;;;;;;;;;;;;;;;;;;;;;3,25;;;;;;;;;;;;;;;;;;;;;;;;;;;;;;;;;;;;;;;;;;;;;;;;;;;;;;;;;;;;;;;;;;;;;;;;84,6838
1683;[104];2;42,04;33,6;4;12,73;0;0;0;0;0;0;0;0;;0;42,04;33,6;4;12,73;0;0;0;0;0;0;0;0;0;0;;;;;;;;;;;;;;;;;;;;;;;;;;;;;;;;;;;;;;;;;;;;;;;;;;;;;;;;;;;;;;;;;;;;;;;;;;427;;;;;;;;;;;1276,8;547;1823,8;2,713;2,66;0;0;106,75;0,147;0,294;0,559;15,69;31,38;59,67325;42,7;8;29,036;13,664;0;0;88,70925;1;60;0;24;150;;;;;;;;35,2;;;;;;;;;;;;;;;;;;;;;;;;;;;;;;;3,33;;;;;;;;;;;;;;;;;;;;;;;;;;;;;;;;;;;;;;;;;;;;;;;;;;;;;;;;;;;;;;;;;;;;;;;;97,51713333
1684;[104];3;42,04;33,6;4;12,73;0;0;0;0;0;0;0;0;;0;42,04;33,6;4;12,73;0;0;0;0;0;0;0;0;0;0;;;;;;;;;;;;;;;;;;;;;;;;;;;;;;;;;;;;;;;;;;;;;;;;;;;;;;;;;;;;;;;;;;;;;;;;;;427;;;;;;;;;;;1276,8;547;1823,8;2,713;2,66;0;0;106,75;0,147;0,294;0,559;15,69;31,38;59,67325;42,7;8;29,036;13,664;0;0;88,70925;1;80;0;24;150;;;;;;;;38,17;;;;;;;;;;;;;;;;;;;;;;;;;;;;;;;3,4;;;;;;;;;;;;;;;;;;;;;;;;;;;;;;;;;;;;;;;;;;;;;;;;;;;;;;;;;;;;;;;;;;;;;;;;110,3504667
1685;[104];4;42,04;33,6;4;12,73;0;0;0;0;0;0;0;0;;0;42,04;33,6;4;12,73;0;0;0;0;0;0;0;0;0;0;;;;;;;;;;;;;;;;;;;;;;;;;;;;;;;;;;;;;;;;;;;;;;;;;;;;;;;;;;;;;;;;;;;;;;;;;;427;;;;;;;;;;;1276,8;547;1823,8;2,713;2,66;0;0;106,75;0,147;0,294;0,559;15,69;31,38;59,67325;42,7;8;29,036;13,664;0;0;88,70925;1;100;0;24;150;;;;;;;;38,88;;;;;;;;;;;;;;;;;;;;;;;;;;;;;;;3,47;;;;;;;;;;;;;;;;;;;;;;;;;;;;;;;;;;;;;;;;;;;;;;;;;;;;;;;;;;;;;;;;;;;;;;;;123,1838
1686;[104];5;42,04;33,6;4;12,73;0;0;0;0;0;0;0;0;;0;42,04;33,6;4;12,73;0;0;0;0;0;0;0;0;0;0;;;;;;;;;;;;;;;;;;;;;;;;;;;;;;;;;;;;;;;;;;;;;;;;;;;;;;;;;;;;;;;;;;;;;;;;;;427;;;;;;;;;;;1276,8;547;1823,8;2,713;2,66;0;0;106,75;0,147;0,294;0,559;15,69;31,38;59,67325;42,7;10;25,62;17,08;0;0;85,29325;1;40;0;24;150;;;;;;;;37,63;;;;;;;;;;;;;;;;;;;;;;;;;;;;;;;3,44;;;;;;;;;;;;;;;;;;;;;;;;;;;;;;;;;;;;;;;;;;;;;;;;;;;;;;;;;;;;;;;;;;;;;;;;91,22544
1687;[104];6;42,04;33,6;4;12,73;0;0;0;0;0;0;0;0;;0;42,04;33,6;4;12,73;0;0;0;0;0;0;0;0;0;0;;;;;;;;;;;;;;;;;;;;;;;;;;;;;;;;;;;;;;;;;;;;;;;;;;;;;;;;;;;;;;;;;;;;;;;;;;427;;;;;;;;;;;1276,8;547;1823,8;2,713;2,66;0;0;106,75;0,147;0,294;0,559;15,69;31,38;59,67325;42,7;10;25,62;17,08;0;0;85,29325;1;60;0;24;150;;;;;;;;39,21;;;;;;;;;;;;;;;;;;;;;;;;;;;;;;;3,5;;;;;;;;;;;;;;;;;;;;;;;;;;;;;;;;;;;;;;;;;;;;;;;;;;;;;;;;;;;;;;;;;;;;;;;;104,0587733
1688;[104];7;42,04;33,6;4;12,73;0;0;0;0;0;0;0;0;;0;42,04;33,6;4;12,73;0;0;0;0;0;0;0;0;0;0;;;;;;;;;;;;;;;;;;;;;;;;;;;;;;;;;;;;;;;;;;;;;;;;;;;;;;;;;;;;;;;;;;;;;;;;;;427;;;;;;;;;;;1276,8;547;1823,8;2,713;2,66;0;0;106,75;0,147;0,294;0,559;15,69;31,38;59,67325;42,7;10;25,62;17,08;0;0;85,29325;1;80;0;24;150;;;;;;;;42,11;;;;;;;;;;;;;;;;;;;;;;;;;;;;;;;3,57;;;;;;;;;;;;;;;;;;;;;;;;;;;;;;;;;;;;;;;;;;;;;;;;;;;;;;;;;;;;;;;;;;;;;;;;116,8921067
1689;[104];8;42,04;33,6;4;12,73;0;0;0;0;0;0;0;0;;0;42,04;33,6;4;12,73;0;0;0;0;0;0;0;0;0;0;;;;;;;;;;;;;;;;;;;;;;;;;;;;;;;;;;;;;;;;;;;;;;;;;;;;;;;;;;;;;;;;;;;;;;;;;;427;;;;;;;;;;;1276,8;547;1823,8;2,713;2,66;0;0;106,75;0,147;0,294;0,559;15,69;31,38;59,67325;42,7;10;25,62;17,08;0;0;85,29325;1;100;0;24;150;;;;;;;;43,5;;;;;;;;;;;;;;;;;;;;;;;;;;;;;;;3,61;;;;;;;;;;;;;;;;;;;;;;;;;;;;;;;;;;;;;;;;;;;;;;;;;;;;;;;;;;;;;;;;;;;;;;;;129,72544
1690;[104];9;42,04;33,6;4;12,73;0;0;0;0;0;0;0;0;;0;42,04;33,6;4;12,73;0;0;0;0;0;0;0;0;0;0;;;;;;;;;;;;;;;;;;;;;;;;;;;;;;;;;;;;;;;;;;;;;;;;;;;;;;;;;;;;;;;;;;;;;;;;;;427;;;;;;;;;;;1276,8;547;1823,8;2,713;2,66;0;0;106,75;0,147;0,294;0,559;15,69;31,38;59,67325;42,7;12;22,204;20,496;0;0;81,87725;1;40;0;24;150;;;;;;;;40,33;;;;;;;;;;;;;;;;;;;;;;;;;;;;;;;3,57;;;;;;;;;;;;;;;;;;;;;;;;;;;;;;;;;;;;;;;;;;;;;;;;;;;;;;;;;;;;;;;;;;;;;;;;97,76708
1691;[104];10;42,04;33,6;4;12,73;0;0;0;0;0;0;0;0;;0;42,04;33,6;4;12,73;0;0;0;0;0;0;0;0;0;0;;;;;;;;;;;;;;;;;;;;;;;;;;;;;;;;;;;;;;;;;;;;;;;;;;;;;;;;;;;;;;;;;;;;;;;;;;427;;;;;;;;;;;1276,8;547;1823,8;2,713;2,66;0;0;106,75;0,147;0,294;0,559;15,69;31,38;59,67325;42,7;12;22,204;20,496;0;0;81,87725;1;60;0;24;150;;;;;;;;41,82;;;;;;;;;;;;;;;;;;;;;;;;;;;;;;;3,61;;;;;;;;;;;;;;;;;;;;;;;;;;;;;;;;;;;;;;;;;;;;;;;;;;;;;;;;;;;;;;;;;;;;;;;;110,6004133
1692;[104];11;42,04;33,6;4;12,73;0;0;0;0;0;0;0;0;;0;42,04;33,6;4;12,73;0;0;0;0;0;0;0;0;0;0;;;;;;;;;;;;;;;;;;;;;;;;;;;;;;;;;;;;;;;;;;;;;;;;;;;;;;;;;;;;;;;;;;;;;;;;;;427;;;;;;;;;;;1276,8;547;1823,8;2,713;2,66;0;0;106,75;0,147;0,294;0,559;15,69;31,38;59,67325;42,7;12;22,204;20,496;0;0;81,87725;1;80;0;24;150;;;;;;;;44,47;;;;;;;;;;;;;;;;;;;;;;;;;;;;;;;3,64;;;;;;;;;;;;;;;;;;;;;;;;;;;;;;;;;;;;;;;;;;;;;;;;;;;;;;;;;;;;;;;;;;;;;;;;123,4337467
1693;[104];12;42,04;33,6;4;12,73;0;0;0;0;0;0;0;0;;0;42,04;33,6;4;12,73;0;0;0;0;0;0;0;0;0;0;;;;;;;;;;;;;;;;;;;;;;;;;;;;;;;;;;;;;;;;;;;;;;;;;;;;;;;;;;;;;;;;;;;;;;;;;;427;;;;;;;;;;;1276,8;547;1823,8;2,713;2,66;0;0;106,75;0,147;0,294;0,559;15,69;31,38;59,67325;42,7;12;22,204;20,496;0;0;81,87725;1;100;0;24;150;;;;;;;;44,89;;;;;;;;;;;;;;;;;;;;;;;;;;;;;;;3,68;;;;;;;;;;;;;;;;;;;;;;;;;;;;;;;;;;;;;;;;;;;;;;;;;;;;;;;;;;;;;;;;;;;;;;;;136,26708
1694;[104];13;42,04;33,6;4;12,73;0;0;0;0;0;0;0;0;;0;42,04;33,6;4;12,73;0;0;0;0;0;0;0;0;0;0;;;;;;;;;;;;;;;;;;;;;;;;;;;;;;;;;;;;;;;;;;;;;;;;;;;;;;;;;;;;;;;;;;;;;;;;;;427;;;;;;;;;;;1276,8;547;1823,8;2,713;2,66;0;0;106,75;0,147;0,294;0,559;15,69;31,38;59,67325;42,7;14;18,788;23,912;0;0;78,46125;1;40;0;24;150;;;;;;;;42,57;;;;;;;;;;;;;;;;;;;;;;;;;;;;;;;3,69;;;;;;;;;;;;;;;;;;;;;;;;;;;;;;;;;;;;;;;;;;;;;;;;;;;;;;;;;;;;;;;;;;;;;;;;104,30872
1695;[104];14;42,04;33,6;4;12,73;0;0;0;0;0;0;0;0;;0;42,04;33,6;4;12,73;0;0;0;0;0;0;0;0;0;0;;;;;;;;;;;;;;;;;;;;;;;;;;;;;;;;;;;;;;;;;;;;;;;;;;;;;;;;;;;;;;;;;;;;;;;;;;427;;;;;;;;;;;1276,8;547;1823,8;2,713;2,66;0;0;106,75;0,147;0,294;0,559;15,69;31,38;59,67325;42,7;14;18,788;23,912;0;0;78,46125;1;60;0;24;150;;;;;;;;43,54;;;;;;;;;;;;;;;;;;;;;;;;;;;;;;;3,71;;;;;;;;;;;;;;;;;;;;;;;;;;;;;;;;;;;;;;;;;;;;;;;;;;;;;;;;;;;;;;;;;;;;;;;;117,1420533
1696;[104];15;42,04;33,6;4;12,73;0;0;0;0;0;0;0;0;;0;42,04;33,6;4;12,73;0;0;0;0;0;0;0;0;0;0;;;;;;;;;;;;;;;;;;;;;;;;;;;;;;;;;;;;;;;;;;;;;;;;;;;;;;;;;;;;;;;;;;;;;;;;;;427;;;;;;;;;;;1276,8;547;1823,8;2,713;2,66;0;0;106,75;0,147;0,294;0,559;15,69;31,38;59,67325;42,7;14;18,788;23,912;0;0;78,46125;1;80;0;24;150;;;;;;;;46,23;;;;;;;;;;;;;;;;;;;;;;;;;;;;;;;3,74;;;;;;;;;;;;;;;;;;;;;;;;;;;;;;;;;;;;;;;;;;;;;;;;;;;;;;;;;;;;;;;;;;;;;;;;129,9753867
1697;[104];16;42,04;33,6;4;12,73;0;0;0;0;0;0;0;0;;0;42,04;33,6;4;12,73;0;0;0;0;0;0;0;0;0;0;;;;;;;;;;;;;;;;;;;;;;;;;;;;;;;;;;;;;;;;;;;;;;;;;;;;;;;;;;;;;;;;;;;;;;;;;;427;;;;;;;;;;;1276,8;547;1823,8;2,713;2,66;0;0;106,75;0,147;0,294;0,559;15,69;31,38;59,67325;42,7;14;18,788;23,912;0;0;78,46125;1;100;0;24;150;;;;;;;;46,86;;;;;;;;;;;;;;;;;;;;;;;;;;;;;;;3,78;;;;;;;;;;;;;;;;;;;;;;;;;;;;;;;;;;;;;;;;;;;;;;;;;;;;;;;;;;;;;;;;;;;;;;;;142,80872
1698;[104];17;42,04;33,6;4;12,73;0;0;0;0;0;0;0;0;;0;42,04;33,6;4;12,73;0;0;0;0;0;0;0;0;0;0;;;;;;;;;;;;;;;;;;;;;;;;;;;;;;;;;;;;;;;;;;;;;;;;;;;;;;;;;;;;;;;;;;;;;;;;;;427;;;;;;;;;;;1276,8;547;1823,8;2,713;2,66;0;0;106,75;0,147;0,294;0,559;15,69;31,38;59,67325;42,7;16;15,372;27,328;0;0;75,04525;1;40;0;24;150;;;;;;;;40,73;;;;;;;;;;;;;;;;;;;;;;;;;;;;;;;3,55;;;;;;;;;;;;;;;;;;;;;;;;;;;;;;;;;;;;;;;;;;;;;;;;;;;;;;;;;;;;;;;;;;;;;;;;110,85036
1699;[104];18;42,04;33,6;4;12,73;0;0;0;0;0;0;0;0;;0;42,04;33,6;4;12,73;0;0;0;0;0;0;0;0;0;0;;;;;;;;;;;;;;;;;;;;;;;;;;;;;;;;;;;;;;;;;;;;;;;;;;;;;;;;;;;;;;;;;;;;;;;;;;427;;;;;;;;;;;1276,8;547;1823,8;2,713;2,66;0;0;106,75;0,147;0,294;0,559;15,69;31,38;59,67325;42,7;16;15,372;27,328;0;0;75,04525;1;60;0;24;150;;;;;;;;41,93;;;;;;;;;;;;;;;;;;;;;;;;;;;;;;;3,7;;;;;;;;;;;;;;;;;;;;;;;;;;;;;;;;;;;;;;;;;;;;;;;;;;;;;;;;;;;;;;;;;;;;;;;;123,6836933
1700;[104];19;42,04;33,6;4;12,73;0;0;0;0;0;0;0;0;;0;42,04;33,6;4;12,73;0;0;0;0;0;0;0;0;0;0;;;;;;;;;;;;;;;;;;;;;;;;;;;;;;;;;;;;;;;;;;;;;;;;;;;;;;;;;;;;;;;;;;;;;;;;;;427;;;;;;;;;;;1276,8;547;1823,8;2,713;2,66;0;0;106,75;0,147;0,294;0,559;15,69;31,38;59,67325;42,7;16;15,372;27,328;0;0;75,04525;1;80;0;24;150;;;;;;;;44,67;;;;;;;;;;;;;;;;;;;;;;;;;;;;;;;3,74;;;;;;;;;;;;;;;;;;;;;;;;;;;;;;;;;;;;;;;;;;;;;;;;;;;;;;;;;;;;;;;;;;;;;;;;136,5170267
1701;[104];20;42,04;33,6;4;12,73;0;0;0;0;0;0;0;0;;0;42,04;33,6;4;12,73;0;0;0;0;0;0;0;0;0;0;;;;;;;;;;;;;;;;;;;;;;;;;;;;;;;;;;;;;;;;;;;;;;;;;;;;;;;;;;;;;;;;;;;;;;;;;;427;;;;;;;;;;;1276,8;547;1823,8;2,713;2,66;0;0;106,75;0,147;0,294;0,559;15,69;31,38;59,67325;42,7;16;15,372;27,328;0;0;75,04525;1;100;0;24;150;;;;;;;;45,37;;;;;;;;;;;;;;;;;;;;;;;;;;;;;;;3,77;;;;;;;;;;;;;;;;;;;;;;;;;;;;;;;;;;;;;;;;;;;;;;;;;;;;;;;;;;;;;;;;;;;;;;;;149,35036
1702;[104];21;42,04;33,6;4;12,73;0;0;0;0;0;0;0;0;;0;42,04;33,6;4;12,73;0;0;0;0;0;0;0;0;0;0;;;;;;;;;;;;;;;;;;;;;;;;;;;;;;;;;;;;;;;;;;;;;;;;;;;;;;;;;;;;;;;;;;;;;;;;;;427;;;;;;;;;;;1276,8;547;1823,8;2,713;2,66;0;0;76,25;0,147;0,294;0,559;11,21;22,42;42,62375;30,5;14;13,42;17,08;0;0;56,04375;1;80;0;24;150;;;;;;;;42,37;;;;;;;;;;;;;;;;;;;;;;;;;;;;;;;3,72;;;;;;;;;;;;;;;;;;;;;;;;;;;;;;;;;;;;;;;;;;;;;;;;;;;;;;;;;;;;;;;;;;;;;;;;105,9121067
1703;[104];22;42,04;33,6;4;12,73;0;0;0;0;0;0;0;0;;0;42,04;33,6;4;12,73;0;0;0;0;0;0;0;0;0;0;;;;;;;;;;;;;;;;;;;;;;;;;;;;;;;;;;;;;;;;;;;;;;;;;;;;;;;;;;;;;;;;;;;;;;;;;;427;;;;;;;;;;;1276,8;547;1823,8;2,713;2,66;0;0;91,5;0,147;0,294;0,559;13,45;26,9;51,1485;36,6;14;16,104;20,496;0;0;67,2525;1;80;0;24;150;;;;;;;;44,67;;;;;;;;;;;;;;;;;;;;;;;;;;;;;;;3,76;;;;;;;;;;;;;;;;;;;;;;;;;;;;;;;;;;;;;;;;;;;;;;;;;;;;;;;;;;;;;;;;;;;;;;;;117,9437467
1704;[104];23;42,04;33,6;4;12,73;0;0;0;0;0;0;0;0;;0;42,04;33,6;4;12,73;0;0;0;0;0;0;0;0;0;0;;;;;;;;;;;;;;;;;;;;;;;;;;;;;;;;;;;;;;;;;;;;;;;;;;;;;;;;;;;;;;;;;;;;;;;;;;427;;;;;;;;;;;1276,8;547;1823,8;2,713;2,66;0;0;122;0,147;0,294;0,559;17,93;35,87;68,198;48,8;14;21,472;27,328;0;0;89,67;1;80;0;24;150;;;;;;;;46,16;;;;;;;;;;;;;;;;;;;;;;;;;;;;;;;3,79;;;;;;;;;;;;;;;;;;;;;;;;;;;;;;;;;;;;;;;;;;;;;;;;;;;;;;;;;;;;;;;;;;;;;;;;142,0070267
1705;[104];24;42,04;33,6;4;12,73;0;0;0;0;0;0;0;0;;0;42,04;33,6;4;12,73;0;0;0;0;0;0;0;0;0;0;;;;;;;;;;;;;;;;;;;;;;;;;;;;;;;;;;;;;;;;;;;;;;;;;;;;;;;;;;;;;;;;;;;;;;;;;;427;;;;;;;;;;;1276,8;547;1823,8;2,713;2,66;0;0;137,25;0,147;0,294;0,559;20,18;40,35;76,72275;54,9;14;24,156;30,744;0;0;100,87875;1;80;0;24;150;;;;;;;;45,87;;;;;;;;;;;;;;;;;;;;;;;;;;;;;;;3,81;;;;;;;;;;;;;;;;;;;;;;;;;;;;;;;;;;;;;;;;;;;;;;;;;;;;;;;;;;;;;;;;;;;;;;;;154,0386667
1706;[104];25;42,04;33,6;4;12,73;0;0;0;0;0;0;0;0;;0;42,04;33,6;4;12,73;0;0;0;0;0;0;0;0;0;0;;;;;;;;;;;;;;;;;;;;;;;;;;;;;;;;;;;;;;;;;;;;;;;;;;;;;;;;;;;;;;;;;;;;;;;;;;427;;;;;;;;;;;1276,8;547;1823,8;2,713;2,66;0;0;114,9615385;0,147;0,294;0,559;16,9;33,8;64,2635;34,48846154;14;15,17492308;19,31353846;0;0;79,43842308;1;80;0;24;150;;;;;;;;45,65;;;;;;;;;;;;;;;;;;;;;;;;;;;;;;;3,76;;;;;;;;;;;;;;;;;;;;;;;;;;;;;;;;;;;;;;;;;;;;;;;;;;;;;;;;;;;;;;;;;;;;;;;;124,1254867
1707;[104];26;42,04;33,6;4;12,73;0;0;0;0;0;0;0;0;;0;42,04;33,6;4;12,73;0;0;0;0;0;0;0;0;0;0;;;;;;;;;;;;;;;;;;;;;;;;;;;;;;;;;;;;;;;;;;;;;;;;;;;;;;;;;;;;;;;;;;;;;;;;;;427;;;;;;;;;;;1276,8;547;1823,8;2,713;2,66;0;0;110,7037037;0,147;0,294;0,559;16,27;32,55;61,88337037;38,7462963;14;17,04837037;21,69792593;0;0;78,93174074;1;80;0;24;150;;;;;;;;46,16;;;;;;;;;;;;;;;;;;;;;;;;;;;;;;;3,73;;;;;;;;;;;;;;;;;;;;;;;;;;;;;;;;;;;;;;;;;;;;;;;;;;;;;;;;;;;;;;;;;;;;;;;;127,1587682
1708;[104];27;42,04;33,6;4;12,73;0;0;0;0;0;0;0;0;;0;42,04;33,6;4;12,73;0;0;0;0;0;0;0;0;0;0;;;;;;;;;;;;;;;;;;;;;;;;;;;;;;;;;;;;;;;;;;;;;;;;;;;;;;;;;;;;;;;;;;;;;;;;;;427;;;;;;;;;;;1276,8;547;1823,8;2,713;2,66;0;0;103,0689655;0,147;0,294;0,559;15,15;30,3;57,61555172;46,38103448;14;20,40765517;25,97337931;0;0;78,0232069;1;80;0;24;150;;;;;;;;45,57;;;;;;;;;;;;;;;;;;;;;;;;;;;;;;;3,71;;;;;;;;;;;;;;;;;;;;;;;;;;;;;;;;;;;;;;;;;;;;;;;;;;;;;;;;;;;;;;;;;;;;;;;;132,5977556
1709;[104];28;42,04;33,6;4;12,73;0;0;0;0;0;0;0;0;;0;42,04;33,6;4;12,73;0;0;0;0;0;0;0;0;0;0;;;;;;;;;;;;;;;;;;;;;;;;;;;;;;;;;;;;;;;;;;;;;;;;;;;;;;;;;;;;;;;;;;;;;;;;;;427;;;;;;;;;;;1276,8;547;1823,8;2,713;2,66;0;0;99,63333333;0,147;0,294;0,559;14,65;29,29;55,69503333;49,81666667;14;21,91933333;27,89733333;0;0;77,61436667;1;80;0;24;150;;;;;;;;43,89;;;;;;;;;;;;;;;;;;;;;;;;;;;;;;;3,68;;;;;;;;;;;;;;;;;;;;;;;;;;;;;;;;;;;;;;;;;;;;;;;;;;;;;;;;;;;;;;;;;;;;;;;;135,0453
1710;[104];pre 1;42,04;33,6;4;12,73;0;0;0;0;0;0;0;0;;0;42,04;33,6;4;12,73;0;0;0;0;0;0;0;0;0;0;;;;;;;;;;;;;;;;;;;;;;;;;;;;;;;;;;;;;;;;;;;;;;;;;;;;;;;;;;;;;;;;;;;;;;;;;;427;;;;;;;;;;;1276,8;547;1823,8;2,713;2,66;0;0;106,75;0,147;0,294;0,559;15,69;31,38;59,67325;42,7;14;18,788;23,912;0;0;78,46125;1;60;1;24;150;;;;;;;;46,86;;;;;;;;;;;;;;;;;;;;;;;;;;;;;;;;;;;;;;;;;;;;;;;;;;;;;;;;;;;;;;;;;;;;;;;;;;;;;;;;;;;;;;;;;;;;;;;;;;;;;;;117,1420533
1711;[104];pre 2;42,04;33,6;4;12,73;0;0;0;0;0;0;0;0;;0;42,04;33,6;4;12,73;0;0;0;0;0;0;0;0;0;0;;;;;;;;;;;;;;;;;;;;;;;;;;;;;;;;;;;;;;;;;;;;;;;;;;;;;;;;;;;;;;;;;;;;;;;;;;427;;;;;;;;;;;1276,8;547;1823,8;2,713;2,66;0;0;106,75;0,147;0,294;0,559;15,69;31,38;59,67325;42,7;14;18,788;23,912;0;0;78,46125;1;60;2;24;150;;;;;;;;47,58;;;;;;;;;;;;;;;;;;;;;;;;;;;;;;;;;;;;;;;;;;;;;;;;;;;;;;;;;;;;;;;;;;;;;;;;;;;;;;;;;;;;;;;;;;;;;;;;;;;;;;;117,1420533
1712;[104];pre 3;42,04;33,6;4;12,73;0;0;0;0;0;0;0;0;;0;42,04;33,6;4;12,73;0;0;0;0;0;0;0;0;0;0;;;;;;;;;;;;;;;;;;;;;;;;;;;;;;;;;;;;;;;;;;;;;;;;;;;;;;;;;;;;;;;;;;;;;;;;;;427;;;;;;;;;;;1276,8;547;1823,8;2,713;2,66;0;0;106,75;0,147;0,294;0,559;15,69;31,38;59,67325;42,7;14;18,788;23,912;0;0;78,46125;1;60;3;24;150;;;;;;;;47,92;;;;;;;;;;;;;;;;;;;;;;;;;;;;;;;;;;;;;;;;;;;;;;;;;;;;;;;;;;;;;;;;;;;;;;;;;;;;;;;;;;;;;;;;;;;;;;;;;;;;;;;117,1420533
1713;[105];Mix 1;54,234;24,65;3,385;11,063;0;0,319;0,71;0;0;0;0;0;;0,456;43,344;19,67;2,905;0,623;0;0,259;0,56;0;0;0;0;0;0;0,336;10,89;4,98;0,48;10,44;0;0,06;0,15;0;0;0;0;0;0;0,12;;;;;;;;;;;;;;;;;;;;;;;;;;;;;;;;;;;;;;;;;;;;;;;;;;;;;;;;;;;;350;150;;;;;2,1;2,93;;;;1007;628;1635;2,7;2,63;14115;1,4;120;0,1;0,275;0,625;12;33;75;80;14;35,2;44,8;122;7,5;236,7;;24;;24;100;;;;;;;;66,23;67,82;;;;;;;;;;;;;;;;;;;;;;;;;;;;;;;;;;;;;;;;;;;;;;;;;;;;;;;;;;;;;;;;;;;;;;;;;;;;;;;;;;;;;;;;;;;;;;;;;;40;;;;160,14
1714;[105];Mix 2;54,234;24,65;3,385;11,063;0;0,319;0,71;0;0;0;0;0;;0,456;43,344;19,67;2,905;0,623;0;0,259;0,56;0;0;0;0;0;0;0,336;10,89;4,98;0,48;10,44;0;0,06;0,15;0;0;0;0;0;0;0,12;;;;;;;;;;;;;;;;;;;;;;;;;;;;;;;;;;;;;;;;;;;;;;;;;;;;;;;;;;;;280;120;;;;;2,1;2,93;;;;1091;680;1771;2,7;2,63;14115;1,4;120;0,1;0,275;0,625;12;33;75;80;14;35,2;44,8;122;4,8;235,08;;24;;24;100;;;;;;;;56,42;58,4;;;;;;;;;;;;;;;;;;;;;;;;;;;;;;;;;;;;;;;;;;;;;;;;;;;;;;;;;;;;;;;;;;;;;;;;;;;;;;;;;;;;;;;;;;;;;;;;;;62;;;;153,8768
1715;[105];Mix 3;54,234;24,65;3,385;11,063;0;0,319;0,71;0;0;0;0;0;;0,456;43,32540541;19,66156156;2,903753754;0,622732733;0;0,258888889;0,55975976;0;0;0;0;0;0;0,335855856;10,9009009;4,984984985;0,48048048;10,45045045;0;0,06006006;0,15015015;0;0;0;0;0;0;0,12012012;;;;;;;;;;;;;;;;;;;;;;;;;;;;;;;;;;;;;;;;;;;;;;;;;;;;;;;;;;;;233;100;;;;;2,1;2,93;;;;1129;704;1833;2,7;2,63;14115;1,4;120;0,1;0,275;0,625;12;33;75;80;14;35,2;44,8;122;2,5;233,7;;24;;24;100;;;;;;;;49,58;51,66;;;;;;;;;;;;;;;;;;;;;;;;;;;;;;;;;;;;;;;;;;;;;;;;;;;;;;;;;;;;;;;;;;;;;;;;;;;;;;;;;;;;;;;;;;;;;;;;;;75;;;;148,6224
1716;[105];Mix 4;54,234;24,65;3,385;11,063;0;0,319;0,71;0;0;0;0;0;;0,456;43,45263158;19,71929825;2,912280702;0,624561404;0;0,259649123;0,561403509;0;0;0;0;0;0;0,336842105;10,82631579;4,950877193;0,477192982;10,37894737;0;0,059649123;0,149122807;0;0;0;0;0;0;0,119298246;;;;;;;;;;;;;;;;;;;;;;;;;;;;;;;;;;;;;;;;;;;;;;;;;;;;;;;;;;;;200;85;;;;;2,1;2,93;;;;1163;726;1889;2,7;2,63;14115;1,4;120;0,1;0,275;0,625;12;33;75;80;14;35,2;44,8;122;0;232,2;;24;;24;100;;;;;;;;39,6;41,65;;;;;;;;;;;;;;;;;;;;;;;;;;;;;;;;;;;;;;;;;;;;;;;;;;;;;;;;;;;;;;;;;;;;;;;;;;;;;;;;;;;;;;;;;;;;;;;;;;110;;;;143,2792
1717;[105];Mix 5;54,234;24,65;3,385;11,063;0;0,319;0,71;0;0;0;0;0;;0,456;43,344;19,67;2,905;0,623;0;0,259;0,56;0;0;0;0;0;0;0,336;10,89;4,98;0,48;10,44;0;0,06;0,15;0;0;0;0;0;0;0,12;;;;;;;;;;;;;;;;;;;;;;;;;;;;;;;;;;;;;;;;;;;;;;;;;;;;;;;;;;;;175;75;;;;;2,1;2,93;;;;1190;742;1932;2,7;2,63;14115;1,4;120;0,1;0,275;0,625;12;33;75;80;14;35,2;44,8;122;0;232,2;;24;;24;100;;;;;;;;32,73;34,82;;;;;;;;;;;;;;;;;;;;;;;;;;;;;;;;;;;;;;;;;;;;;;;;;;;;;;;;;;;;;;;;;;;;;;;;;;;;;;;;;;;;;;;;;;;;;;;;;;160;;;;142,8656
1718;[106];;50,76;27,32;4,64;5,4;3,72;0,8;4,85;2;1,16;0;0;0;;0;50,76;27,32;4,64;5,4;3,72;0,8;4,85;2;1,16;0;0;0;0;0;;;;;;;;;;;;;;;;;;;;;;;;;;;;;;;;;;;;;;;;;;;;;;;;;;;;;;;;;;;;;;;;;;;;;;;;;;280;;;;;;;;;;;1309;561;1870;;;0;0;126;0,0883;0,2764;0,64;11,13;34,83;80,0478;84;12;43,68;40,32;0;0;123,7278;;25;;24;100;;;;0;2,9;8,6;;25,4;34,9;;;;;;;;;;;;;;;;;;;;;;;;;;;;;;;;;;;;;;;;;;;;;;;;;;;;;;;;;;;;;;;;;;;;;;;;;;;;;;;;;;;;;;;;;;;;;;;;;;;;;;132,6688
1719;[106];;50,76;27,32;4,64;5,4;3,72;0,8;4,85;2;1,16;0;0;0;;0;50,76;27,32;4,64;5,4;3,72;0,8;4,85;2;1,16;0;0;0;0;0;;;;;;;;;;;;;;;;;;;;;;;;;;;;;;;;;;;;;;;;;;;;;;;;;;;;;;;;;;;;;;;;;;;;;;;;;;280;;;;;;;;;;;1309;561;1870;;;0;0;126;0,0883;0,2764;0,64;11,13;34,83;80,0478;84;12;43,68;40,32;0;0;123,7278;;25;;24;100;;;;0;2,9;8,2;;24,4;32,4;;;;;;;;;;;;;;;;;;;;;;;;;;;;;;;;;;;;;;;;;;;;;;;;;;;;;;;;;;;;;;;;;;;;;;;;;;;;;;;;;;;;;;;;;;;;;;;;;;;;;;132,6688
1720;[106];;50,76;27,32;4,64;5,4;3,72;0,8;4,85;2;1,16;0;0;0;;0;50,76;27,32;4,64;5,4;3,72;0,8;4,85;2;1,16;0;0;0;0;0;;;;;;;;;;;;;;;;;;;;;;;;;;;;;;;;;;;;;;;;;;;;;;;;;;;;;;;;;;;;;;;;;;;;;;;;;;280;;;;;;;;;;;1309;561;1870;;;0;0;126;0,0883;0,2764;0,64;11,13;34,83;80,0478;84;12;43,68;40,32;0;0;123,7278;1;80;;24;100;;;;38,1;40,8;41,5;;43,3;45,6;;;;;;;;;;;;;;;;;;;;;;;;;;;;;;;;;;;;;;;;;;;;;;;;;;;;;;;;;;;;;;;;;;;;;;;;;;;;;;;;;;;;;;;;;;;;;;;;;;;;;;167,9604667
1721;[106];;50,76;27,32;4,64;5,4;3,72;0,8;4,85;2;1,16;0;0;0;;0;50,76;27,32;4,64;5,4;3,72;0,8;4,85;2;1,16;0;0;0;0;0;;;;;;;;;;;;;;;;;;;;;;;;;;;;;;;;;;;;;;;;;;;;;;;;;;;;;;;;;;;;;;;;;;;;;;;;;;280;;;;;;;;;;;1309;561;1870;;;0;0;126;0,0883;0,2764;0,64;11,13;34,83;80,0478;84;12;43,68;40,32;0;0;123,7278;1;80;;24;100;;;;39,8;42,7;45,3;;49,1;52,6;;;;;;;;;;;;;;;;;;;;;;;;;;;;;;;;;;;;;;;;;;;;;;;;;;;;;;;;;;;;;;;;;;;;;;;;;;;;;;;;;;;;;;;;;;;;;;;;;;;;;;167,9604667
