Repository: Yuanhao-Xu/DA

al_mian_xgb.py: Main program for running the active learning framework.
DataProcessor.py: This file is used to select the datasets to be tested.
alstr_XX.py: Classes for all query strategies.
G_Dataset: Contains all synthetic datasets and the dataset generator.
Dataset: Contains all real-world datasets.
xgb_res: Contains the results of the active learning performance of all strategies on all datasets.
Sec6_2_al_main_viz.py + Sec6_2_plot_distribution.py + Sec6_2_concrete_LL4AL_vs_EGAL_viz: Visualizations in Section 6.2 that compare the sample selection process.
Sec_4_1_dataset_analysis.py + Dataset_Analysis_Reports: Scripts and reports for dataset analysis.

File: Dataset/BFRC/data_cs.csv
concrete(kg/m³),Fly Ash (kg/m³),Silica Fume (kg/m³),Coarse Aggregate (kg/m³),Fine Aggregate (kg/m³),Water (kg/m³),Water Reducer (kg/m³),Fiber Diameter (mm),Fiber Length (mm),Fiber Content (%),Compressive Strength (MPa)
400,30,0,1221,688,112,8,0.02,12,0,61
400,30,0,1221,688,112,8,0.02,12,0.05,61.5
400,30,0,1221,688,112,8,0.02,12,0.1,65.8
400,30,0,1221,688,112,8,0.02,12,0.15,67.5
390,0,0,642.25,1193.66,175,0,0.02,12,0,47.8
390,0,0,642.25,1193.66,175,0,0.02,12,0.075,44.1
390,0,0,642.25,1193.66,175,0,0.02,12,0.15,47.4
390,0,0,642.25,1193.66,175,0,0.02,12,0.225,50.1
450,0,0,1150,670,207,0,0.02,30,0,50.17
450,0,0,1150,670,207,0,0.02,30,0.05,50.87
450,0,0,1150,670,207,0,0.02,30,0.1,52.65
450,0,0,1150,670,207,0,0.02,30,0.15,50.42
450,0,0,1150,670,207,0,0.02,30,0.2,48.32
450,0,0,1150,670,207,0,0.02,30,0.25,47.56
450,0,0,1150,670,207,0,0.02,30,0.3,46.31
420,0,0,1188.6,684.6,160,4.2,0.015,18,0,48.1
420,0,0,1188.6,684.6,160,4.2,0.015,18,0.05,49.3
420,0,0,1188.6,684.6,160,4.2,0.015,18,0.1,46.2
420,0,0,1188.6,684.6,160,4.2,0.015,18,0.15,48.6
420,0,0,1188.6,684.6,160,4.2,0.015,18,0.1,51.6
378,42,0,1188.6,684.6,160,4.2,0.015,18,0.1,52.2
336,84,0,1188.6,684.6,160,4.2,0.015,18,0.1,50.3
294,126,0,1188.6,684.6,160,4.2,0.015,18,0.1,44.1
252,168,0,1188.6,684.6,160,4.2,0.015,18,0.1,37.2
300,100,0,1184,672,144,3,0.015,18,0,59.3
300,100,0,1184,672,144,3,0.015,18,0.1,60.3
300,100,0,1184,672,144,3,0.015,18,0.2,59.9
300,100,0,1184,672,144,3,0.015,18,0.3,51.6
217,54,0,1288,693,125,2.71,0.0174,6,0,29.9
217,54,0,1286,692,125,2.71,0.0174,6,0.1,31.4
217,54,0,1284,691.5,125,2.71,0.0174,6,0.2,33.4
217,54,0,1282,690.6,125,2.71,0.0174,6,0.3,37.2
217,54,0,1280,689.6,125,2.71,0.0174,6,0.4,35.9
217,54,0,1278,688.7,125,2.71,0.0174,6,0.5,33.9
217,54,0,1286,692,125,2.71,0.0174,12,0.1,30.5
217,54,0,1284,691.5,125,2.71,0.0174,12,0.2,32.4
217,54,0,1282,690.6,125,2.71,0.0174,12,0.3,33.5
217,54,0,1280,689.6,125,2.71,0.0174,12,0.4,26.8
217,54,0,1278,688.7,125,2.71,0.0174,12,0.5,25.5
400,0,0,512,762,220,0,0.015,18,0,36.3
400,0,0,512,762,220,0,0.015,18,0.05,39.2
400,0,0,512,762,220,2,0.015,18,0.1,40.4
400,0,0,512,762,220,2,0.015,18,0.15,41.4
400,0,0,512,762,220,4,0.015,18,0.2,41.9
400,0,0,512,762,220,4,0.015,18,0.25,39.4
340,0,0,1540,610,153,2.9,0.016,22,0,47.6
340,0,0,1540,610,153,2.9,0.016,22,0.06,49.4
340,0,0,1540,610,153,2.9,0.016,22,0.08,50.8
340,0,0,1540,610,153,2.9,0.016,22,0.1,52.4
340,0,0,1540,610,153,2.9,0.016,22,0.12,53.9
380,0,0,1312.92,562.68,144.4,3.8,0.018,17,0,62.04
380,0,0,1312.92,562.68,144.4,3.8,0.018,17,0.1,57.86
380,0,0,1312.92,562.68,144.4,3.8,0.018,17,0.2,57.86
380,0,0,1312.92,562.68,144.4,3.8,0.018,17,0.3,58.9
380,0,0,1312.92,562.68,144.4,3.8,0.018,17,0.4,60.52
380,0,0,1265.07,595.33,159.6,3.8,0.018,17,0,57
380,0,0,1265.07,595.33,159.6,3.8,0.018,17,0.1,57.29
380,0,0,1265.07,595.33,159.6,3.8,0.018,17,0.2,55.13
380,0,0,1265.07,595.33,159.6,3.8,0.018,17,0.3,51.87
380,0,0,1265.07,595.33,159.6,3.8,0.018,17,0.4,42.75
420,0,0,1060,760,180,3,0.015,18,0,60
420,0,0,1060,760,180,3,0.015,18,0.02,62.7
420,0,0,1060,760,180,3,0.015,18,0.04,63.2
420,0,0,1060,760,180,3,0.015,18,0.06,64.9
420,0,0,1060,760,180,3,0.015,18,0.08,66.5
420,0,0,1060,760,180,3,0.015,18,0.1,58.5
308,0,0,1298,614,151,0,0.015,12,0,25.44
308,0,0,1298,614,151,0,0.015,12,0.05,26.8
308,0,0,1298,614,151,0,0.015,12,0.06,26.83
308,0,0,1298,614,151,0,0.015,12,0.08,26.86
350,80,0,1047,794,170,3,0.015,12,0,52.3
350,80,0,1047,794,170,3,0.015,12,0.1,53.5
350,80,0,1047,794,170,3,0.015,12,0.2,50.8
350,80,0,1047,794,170,3,0.015,12,0.3,50.3
350,80,0,1047,794,170,3,0.015,18,0,52.3
350,80,0,1047,794,170,3,0.015,18,0.1,55.7
350,80,0,1047,794,170,3,0.015,18,0.2,51.7
350,80,0,1047,794,170,3,0.015,18,0.3,45.5
350,80,0,1047,794,170,3,0.015,24,0,52.3
350,80,0,1047,794,170,3,0.015,24,0.1,53.8
350,80,0,1047,794,170,3,0.015,24,0.2,50.3
350,80,0,1047,794,170,3,0.015,24,0.3,48.9
340,0,0,987,875,180,5,0.015,12,0,37.2
340,0,0,987,875,180,5,0.015,18,0.05,34.3
340,0,0,987,875,180,5,0.015,12,0.1,36.8
340,0,0,987,875,180,5,0.015,18,0.1,37.1
340,0,0,987,875,180,5,0.015,24,0.1,40
340,0,0,987,875,180,5,0.015,18,0.12,36.7
340,0,0,987,875,180,5,0.015,18,0.15,36.7
300,75,0,1180,640,215,1.08,0.015,18,0,30.89
300,75,0,1180,640,215,1.08,0.015,18,0.36,28.45
300,75,0,1180,640,215,1.08,0.015,18,0.55,33.2
300,75,0,1180,640,215,1.08,0.015,18,0.73,29.38
300,75,0,1180,640,215,1.08,0.015,25,0,30.89
300,75,0,1180,640,215,1.08,0.015,25,0.36,27.6
300,75,0,1180,640,215,1.08,0.015,25,0.55,23.33
300,75,0,1180,640,215,1.08,0.015,25,0.73,23.91
478.4,0,0,1181.3,549.3,191,0,0.013,16,0.05,45.91
478.4,0,0,1181.3,549.3,191,0,0.017,20,0.05,44.76
478.4,0,0,1181.3,549.3,191,0,0.021,24,0.05,46.94
478.4,0,0,1181.3,549.3,191,0,0.017,16,0.06,40.8
478.4,0,0,1181.3,549.3,191,0,0.021,20,0.06,43.45
478.4,0,0,1181.3,549.3,191,0,0.013,24,0.06,39.67
478.4,0,0,1181.3,549.3,191,0,0.021,16,0.07,45.87
478.4,0,0,1181.3,549.3,191,0,0.013,20,0.07,45.07
478.4,0,0,1181.3,549.3,191,0,0.017,24,0.07,47.17
420,0,0,998,817,160,4.2,0.018,18,0,42
420,0,0,998,817,160,4.2,0.018,18,0.05,42.4
420,0,0,998,817,160,4.2,0.018,18,0.1,43.1
420,0,0,998,817,160,4.2,0.018,18,0.15,41.7
420,0,0,998,817,160,4.2,0.018,18,0.2,41.3
420,0,0,998,817,160,4.2,0.018,18,0.25,41.4
420,0,0,998,817,160,4.2,0.018,18,0.3,36.6
420,0,0,998,817,160,4.2,0.018,18,0.35,36
420,0,0,998,817,160,3.36,0.018,18,0.1,43.1
399,21,0,998,817,160,3.36,0.018,18,0.1,33.8
378,42,0,998,817,160,3.36,0.018,18,0.1,47.4
357,63,0,998,817,160,3.36,0.018,18,0.1,46
336,84,0,998,817,160,3.36,0.018,18,0.1,42.7
315,105,0,998,817,160,3.36,0.018,18,0.1,41
294,126,0,998,817,160,3.36,0.018,18,0.1,41.6
399,0,21,998,817,160,3.36,0.018,18,0.1,50.9
378,0,42,998,817,160,3.36,0.018,18,0.1,46.3
357,0,63,998,817,160,3.36,0.018,18,0.1,47.4
336,0,84,998,817,160,3.36,0.018,18,0.1,46.6
315,0,105,998,817,160,3.36,0.018,18,0.1,47
294,0,126,998,817,160,3.36,0.018,18,0.1,45.4
500,0,0,1125,613,180,4.2,0.015,12,0,61.4
500,0,0,1125,613,180,4.2,0.015,12,0.04,62.2
500,0,0,1125,613,180,4.2,0.015,12,0.08,62.9
500,0,0,1125,613,180,4.2,0.015,12,0.12,63.9
500,0,0,1125,613,180,4.2,0.015,12,0.16,63.3
500,0,0,1125,613,180,4.2,0.015,12,0.2,63.1
475,0,25,1125,613,180,4.2,0.015,12,0,64.5
465,0,35,1125,613,180,4.2,0.015,12,0,66.9
450,0,50,1125,613,180,4.2,0.015,12,0,68.2
440,0,60,1125,613,180,4.2,0.015,12,0,67.8
425,0,75,1125,613,180,4.2,0.015,12,0,67.1
475,0,25,1125,613,180,4.2,0.015,12,0.04,65.5
465,0,35,1125,613,180,4.2,0.015,12,0.04,66.4
450,0,50,1125,613,180,4.2,0.015,12,0.04,69.1
440,0,60,1125,613,180,4.2,0.015,12,0.04,68.3
425,0,75,1125,613,180,4.2,0.015,12,0.04,67.4
475,0,25,1125,613,180,4.2,0.015,12,0.08,65.9
465,0,35,1125,613,180,4.2,0.015,12,0.08,66.7
450,0,50,1125,613,180,4.2,0.015,12,0.08,69.5
440,0,60,1125,613,180,4.2,0.015,12,0.08,68.8
425,0,75,1125,613,180,4.2,0.015,12,0.08,68.1
475,0,25,1125,613,180,4.2,0.015,12,0.12,66.4
465,0,35,1125,613,180,4.2,0.015,12,0.12,67.2
450,0,50,1125,613,180,4.2,0.015,12,0.12,69.9
440,0,60,1125,613,180,4.2,0.015,12,0.12,69.2
425,0,75,1125,613,180,4.2,0.015,12,0.12,68.7
475,0,25,1125,613,180,4.2,0.015,12,0.16,66.1
465,0,35,1125,613,180,4.2,0.015,12,0.16,66.8
450,0,50,1125,613,180,4.2,0.015,12,0.16,69.2
440,0,60,1125,613,180,4.2,0.015,12,0.16,68.4
425,0,75,1125,613,180,4.2,0.015,12,0.16,67.7
475,0,25,1125,613,180,4.2,0.015,12,0.2,65.8
465,0,35,1125,613,180,4.2,0.015,12,0.2,66.2
450,0,50,1125,613,180,4.2,0.015,12,0.2,68.9
440,0,60,1125,613,180,4.2,0.015,12,0.2,68.2
425,0,75,1125,613,180,4.2,0.015,12,0.2,67.4
454,0,0,1209,519,168,4.54,0.015,20,0,53.68
454,0,0,1209,519,168,4.54,0.015,20,0.05,47.58
454,0,0,1209,519,168,4.54,0.015,20,0.1,45.39
454,0,0,1209,519,168,4.54,0.015,20,0.15,43.97
454,0,0,1209,519,168,4.54,0.015,20,0.2,40.7
462,0,0,1172,631,185,0,0.02,30,0,49.24
462,0,0,1172,631,185,0,0.02,30,0.05,52.11
462,0,0,1172,631,185,0,0.02,30,0.1,54.34
462,0,0,1172,631,185,0,0.02,30,0.15,52.93
462,0,0,1172,631,185,0,0.02,30,0.2,49.54
462,0,0,1172,631,185,0,0.02,30,0.25,47.65
462,0,0,1172,631,185,0,0.02,30,0.3,46.22
543,0,0,900,740,179,0,0.013,20,0,60.72
402,121,20,900,740,179,0,0.013,20,0,60.7
402,121,20,900,740,179,0,0.013,20,0.05,61.7
402,121,20,900,740,179,0,0.013,20,0.1,63.5
408,122,21,895,733,182,0,0.013,20,0.05,61.6
414,124,21,890,728,184,0,0.013,20,0.05,63
421,126,21,884,723,187,0,0.013,20,0.05,64.9
402,121,20,918,722,179,0,0.013,20,0.05,60.9
402,121,20,935,705,179,0,0.013,20,0.05,62.4
402,121,20,951,689,179,0,0.013,20,0.05,63.8
414,124,21,890,728,184,0,0.013,20,0.1,64.7
426,128,20,878,718,190,0,0.013,20,0.1,63.2
439,132,22,866,708,195,0,0.013,20,0.1,65.9
402,121,20,935,705,179,0,0.013,20,0.1,63.9
402,121,20,968,672,179,0,0.013,20,0.1,64.2
402,121,20,1000,640,179,0,0.013,20,0.1,65.2
420,60,0,1069,656,210,2.4,0.015,30,0,49.4
420,60,0,1069,656,210,2.4,0.015,30,0.1,55
420,60,0,1069,656,210,2.4,0.015,30,0.15,52.4
420,60,0,1069,656,210,2.4,0.015,30,0.2,48.3
420,60,0,1069,656,210,2.4,0.015,30,0.25,46.8
420,60,0,1069,656,210,2.4,0.015,30,0.3,46.1
420,60,0,1069,656,210,2.4,0.015,30,0.35,45.4
390,88,0,1170,716,165,3.9,0.015,12,0,50.91
390,88,0,1170,716,165,3.9,0.015,12,0.04,58.07
390,88,0,1170,716,165,3.9,0.015,12,0.08,59.63
390,88,0,1170,716,165,3.9,0.015,12,0.12,57.1
390,88,0,1170,716,165,3.9,0.015,12,0.16,54.23
390,88,0,1170,716,165,3.9,0.015,12,0.2,53.21
402,20.1,96,1070,688,170,4,0.015,20,0,34.7
402,20.1,96,1070,688,170,4,0.015,20,0.04,35.1
402,20.1,96,1070,688,170,4,0.015,20,0.08,36.4
402,20.1,96,1070,688,170,4,0.015,20,0.16,33.8
470,22,108,1052,696,162,4.9,0.015,20,0,45.2
470,22,108,1052,696,162,4.9,0.015,20,0.04,47.3
470,22,108,1052,696,162,4.9,0.015,20,0.08,49.4
470,22,108,1052,696,162,4.9,0.015,20,0.16,44
512,24.2,118.6,1036,710,158,5.7,0.015,20,0,56.1
512,24.2,118.6,1036,710,158,5.7,0.015,20,0.04,57.2
512,24.2,118.6,1036,710,158,5.7,0.015,20,0.08,58.6
512,24.2,118.6,1036,710,158,5.7,0.015,20,0.16,51.8
401,150,0,867,781,159,4.81,0.015,6,0,41.91
401,150,0,867,781,159,4.81,0.015,6,0.05,43.47
401,150,0,867,781,159,4.81,0.015,6,0.1,46.36
401,150,0,867,781,159,4.81,0.015,6,0.15,49
401,150,0,867,781,159,4.81,0.015,6,0.2,46.64
401,150,0,867,781,159,4.81,0.015,12,0,41.91
401,150,0,867,781,159,4.81,0.015,12,0.05,45.14
401,150,0,867,781,159,4.81,0.015,12,0.1,48.64
401,150,0,867,781,159,4.81,0.015,12,0.15,50.48
401,150,0,867,781,159,4.81,0.015,12,0.2,47.77
401,150,0,867,781,159,4.81,0.015,18,0,41.91
401,150,0,867,781,159,4.81,0.015,18,0.05,46.17
401,150,0,867,781,159,4.81,0.015,18,0.1,48.03
401,150,0,867,781,159,4.81,0.015,18,0.15,49.86
401,150,0,867,781,159,4.81,0.015,18,0.2,46.16
415,150,0,887,792,188,4.81,0.015,6,0,41.35
415,150,0,887,792,188,4.81,0.015,6,0.05,42.89
415,150,0,887,792,188,4.81,0.015,6,0.1,45.72
415,150,0,887,792,188,4.81,0.015,6,0.15,47.92
415,150,0,887,792,188,4.81,0.015,6,0.2,45.99
415,150,0,887,792,188,4.81,0.015,12,0,41.35
415,150,0,887,792,188,4.81,0.015,12,0.05,44.52
415,150,0,887,792,188,4.81,0.015,12,0.1,47.52
415,150,0,887,792,188,4.81,0.015,12,0.15,49.08
415,150,0,887,792,188,4.81,0.015,12,0.2,47.1
415,150,0,887,792,188,4.81,0.015,18,0,41.35
415,150,0,887,792,188,4.81,0.015,18,0.05,45.34
415,150,0,887,792,188,4.81,0.015,18,0.1,47.02
415,150,0,887,792,188,4.81,0.015,18,0.15,48.24
415,150,0,887,792,188,4.81,0.015,18,0.2,45.52
613.33,126.67,0,1293.33,836.67,301,0,0.015,14,0,37.99
613.33,126.67,0,1293.33,836.67,301,0,0.015,14,0.05,37.92
613.33,126.67,0,1293.33,836.67,301,0,0.015,14,0.1,36.69
613.33,126.67,0,1293.33,836.67,301,0,0.015,14,0.15,37.68
613.33,126.67,0,1293.33,836.67,301,0,0.015,14,0.2,37.12
613.33,126.67,0,1293.33,836.67,301,0,0.015,14,0.25,41.19
613.33,126.67,0,1293.33,836.67,301,0,0.015,14,0.3,41.45
613.33,126.67,0,1293.33,836.67,301,0,0.015,14,0.35,36.91
410,0,0,1163,713,164,3.5,0.015,12,0,50.72
410,0,0,1163,713,164,3.5,0.015,12,0.03,51.94
410,0,0,1163,713,164,3.5,0.015,12,0.05,53.31
410,0,0,1163,713,164,3.5,0.015,12,0.07,54.14
330,0,0,1300,671,152,0,0.015,12,0,49
330,0,0,1300,671,152,0,0.015,12,0.06,49.9
330,0,0,1300,671,152,0,0.015,12,0.08,51.2
330,0,0,1300,671,152,0,0.015,12,0.1,55
264,0,0,851,507,145,0,0.015,6,0,28
264,0,0,851,507,145,0,0.015,6,0.05,31.8
264,0,0,851,507,145,0,0.015,6,0.1,37.55
264,0,0,851,507,145,0,0.015,6,0.15,30.6
264,0,0,851,507,145,0,0.015,6,0.2,30.7

File: Dataset/BFRC/data_fs.csv
concrete(kg/m³),Fly Ash (kg/m³),Silica Fume (kg/m³),Coarse Aggregate (kg/m³),Fine Aggregate (kg/m³),Water (kg/m³),Water Reducer (kg/m³),Fiber Diameter (mm),Fiber Length (mm),Fiber Content (%),Flexural Strength (MPa)
400,30,0,1221,688,112,8,0.02,12,0,5.4
400,30,0,1221,688,112,8,0.02,12,0.05,5.86
400,30,0,1221,688,112,8,0.02,12,0.1,6.68
400,30,0,1221,688,112,8,0.02,12,0.15,7.03
390,0,0,642.25,1193.66,175,0,0.02,12,0,5.7
390,0,0,642.25,1193.66,175,0,0.02,12,0.075,4.9
390,0,0,642.25,1193.66,175,0,0.02,12,0.15,6.1
390,0,0,642.25,1193.66,175,0,0.02,12,0.225,5.5
450,0,0,1150,670,207,0,0.02,30,0,5.12
450,0,0,1150,670,207,0,0.02,30,0.05,5.33
450,0,0,1150,670,207,0,0.02,30,0.1,5.61
450,0,0,1150,670,207,0,0.02,30,0.15,6.02
450,0,0,1150,670,207,0,0.02,30,0.2,6.58
450,0,0,1150,670,207,0,0.02,30,0.25,6.66
450,0,0,1150,670,207,0,0.02,30,0.3,6.85
420,0,0,1188.6,684.6,160,4.2,0.015,18,0,4.59
420,0,0,1188.6,684.6,160,4.2,0.015,18,0.05,5.07
420,0,0,1188.6,684.6,160,4.2,0.015,18,0.1,5.61
420,0,0,1188.6,684.6,160,4.2,0.015,18,0.15,5.34
420,0,0,1188.6,684.6,160,4.2,0.015,18,0.1,5.61
378,42,0,1188.6,684.6,160,4.2,0.015,18,0.1,6.01
336,84,0,1188.6,684.6,160,4.2,0.015,18,0.1,5.49
294,126,0,1188.6,684.6,160,4.2,0.015,18,0.1,4.62
252,168,0,1188.6,684.6,160,4.2,0.015,18,0.1,4.03
217,54,0,1288,693,125,2.71,0.0174,6,0,3.83
217,54,0,1286,692,125,2.71,0.0174,6,0.1,4.21
217,54,0,1284,691.5,125,2.71,0.0174,6,0.2,4.02
217,54,0,1282,690.6,125,2.71,0.0174,6,0.3,3.89
217,54,0,1280,689.6,125,2.71,0.0174,6,0.4,4.32
217,54,0,1278,688.7,125,2.71,0.0174,6,0.5,4.91
217,54,0,1286,692,125,2.71,0.0174,12,0.1,4
217,54,0,1284,691.5,125,2.71,0.0174,12,0.2,4.1
217,54,0,1282,690.6,125,2.71,0.0174,12,0.3,3.95
217,54,0,1280,689.6,125,2.71,0.0174,12,0.4,4.78
217,54,0,1278,688.7,125,2.71,0.0174,12,0.5,4.94
400,0,0,512,762,220,0,0.015,18,0,2.43
400,0,0,512,762,220,0,0.015,18,0.05,2.56
400,0,0,512,762,220,2,0.015,18,0.1,2.65
400,0,0,512,762,220,2,0.015,18,0.15,3.01
400,0,0,512,762,220,4,0.015,18,0.2,3.23
400,0,0,512,762,220,4,0.015,18,0.25,3.34
340,0,0,1540,610,153,2.9,0.016,22,0,7.39
340,0,0,1540,610,153,2.9,0.016,22,0.06,8.21
340,0,0,1540,610,153,2.9,0.016,22,0.08,8.63
340,0,0,1540,610,153,2.9,0.016,22,0.1,8.89
340,0,0,1540,610,153,2.9,0.016,22,0.12,9.15
380,0,0,1312.92,562.68,144.4,3.8,0.018,17,0,5.42
380,0,0,1312.92,562.68,144.4,3.8,0.018,17,0.1,5.82
380,0,0,1312.92,562.68,144.4,3.8,0.018,17,0.2,5.69
380,0,0,1312.92,562.68,144.4,3.8,0.018,17,0.3,5.56
380,0,0,1312.92,562.68,144.4,3.8,0.018,17,0.4,5.73
380,0,0,1265.07,595.33,159.6,3.8,0.018,17,0,4.54
380,0,0,1265.07,595.33,159.6,3.8,0.018,17,0.1,5.58
380,0,0,1265.07,595.33,159.6,3.8,0.018,17,0.2,5.16
380,0,0,1265.07,595.33,159.6,3.8,0.018,17,0.3,4.68
380,0,0,1265.07,595.33,159.6,3.8,0.018,17,0.4,5.4
330,0,0,1300,671,152,0,0.015,12,0,4.74
330,0,0,1300,671,152,0,0.015,12,0.05,4.78
330,0,0,1300,671,152,0,0.015,12,0.06,4.99
330,0,0,1300,671,152,0,0.015,12,0.08,5.2
350,80,0,1047,794,170,3,0.015,12,0,5.52
350,80,0,1047,794,170,3,0.015,12,0.1,6.15
350,80,0,1047,794,170,3,0.015,12,0.2,6.37
350,80,0,1047,794,170,3,0.015,12,0.3,5.76
350,80,0,1047,794,170,3,0.015,18,0,5.52
350,80,0,1047,794,170,3,0.015,18,0.1,6.55
350,80,0,1047,794,170,3,0.015,18,0.2,6.28
350,80,0,1047,794,170,3,0.015,18,0.3,5.69
350,80,0,1047,794,170,3,0.015,24,0,5.52
350,80,0,1047,794,170,3,0.015,24,0.1,6.05
350,80,0,1047,794,170,3,0.015,24,0.2,6.23
350,80,0,1047,794,170,3,0.015,24,0.3,5.36
340,0,0,987,875,180,5,0.015,12,0,4.47
340,0,0,987,875,180,5,0.015,18,0.05,4.2
340,0,0,987,875,180,5,0.015,12,0.1,4.79
340,0,0,987,875,180,5,0.015,18,0.1,4.33
340,0,0,987,875,180,5,0.015,24,0.1,4.73
340,0,0,987,875,180,5,0.015,18,0.12,4.8
340,0,0,987,875,180,5,0.015,18,0.15,4.5
330,0,0,1389.6,540.5,139,0,0.015,12,0,5.1
330,0,0,1389.6,540.5,139,0,0.015,12,0.1,5.81
330,0,0,1389.6,540.5,139,0,0.015,12,0.2,6.37
330,0,0,1389.6,540.5,139,0,0.015,12,0.3,6.96
330,0,0,1389.6,540.5,139,0,0.015,12,0.4,7.26
330,0,0,1389.6,540.5,139,0,0.015,12,0.5,6.37
330,0,0,1389.6,540.5,139,0,0.015,12,0.6,5.19
405,0,0,1135,640,215,0,0.015,9,0,4
405,0,0,1135,640,215,0,0.015,9,0.04,4.9
405,0,0,1135,640,215,0,0.015,9,0.08,5.1
405,0,0,1135,640,215,0,0.015,9,0.12,5
405,0,0,1135,640,215,0,0.015,9,0.16,5
405,0,0,1135,640,215,0,0.015,9,0.2,5.6
420,0,0,998,817,160,4.2,0.018,18,0,4.77
420,0,0,998,817,160,4.2,0.018,18,0.05,4.02
420,0,0,998,817,160,4.2,0.018,18,0.1,4.78
420,0,0,998,817,160,4.2,0.018,18,0.15,4.98
420,0,0,998,817,160,4.2,0.018,18,0.2,4.68
420,0,0,998,817,160,4.2,0.018,18,0.25,5.22
420,0,0,998,817,160,4.2,0.018,18,0.3,5.5
420,0,0,998,817,160,4.2,0.018,18,0.35,5.27
420,0,0,998,817,160,3.36,0.018,18,0.1,5.78
399,21,0,998,817,160,3.36,0.018,18,0.1,4.73
378,42,0,998,817,160,3.36,0.018,18,0.1,5.33
357,63,0,998,817,160,3.36,0.018,18,0.1,4.65
336,84,0,998,817,160,3.36,0.018,18,0.1,4.53
315,105,0,998,817,160,3.36,0.018,18,0.1,4.84
294,126,0,998,817,160,3.36,0.018,18,0.1,4.37
399,0,21,998,817,160,3.36,0.018,18,0.1,5.73
378,0,42,998,817,160,3.36,0.018,18,0.1,5.86
357,0,63,998,817,160,3.36,0.018,18,0.1,5.15
336,0,84,998,817,160,3.36,0.018,18,0.1,5.64
315,0,105,998,817,160,3.36,0.018,18,0.1,5.04
294,0,126,998,817,160,3.36,0.018,18,0.1,5
500,0,0,1125,613,180,4.2,0.015,12,0,8.28
500,0,0,1125,613,180,4.2,0.015,12,0.04,9.24
500,0,0,1125,613,180,4.2,0.015,12,0.08,9.63
500,0,0,1125,613,180,4.2,0.015,12,0.12,10.27
500,0,0,1125,613,180,4.2,0.015,12,0.16,10.06
500,0,0,1125,613,180,4.2,0.015,12,0.2,9.88
475,0,25,1125,613,180,4.2,0.015,12,0,8.37
465,0,35,1125,613,180,4.2,0.015,12,0,8.65
450,0,50,1125,613,180,4.2,0.015,12,0,8.87
440,0,60,1125,613,180,4.2,0.015,12,0,8.72
425,0,75,1125,613,180,4.2,0.015,12,0,8.48
475,0,25,1125,613,180,4.2,0.015,12,0.04,9.43
465,0,35,1125,613,180,4.2,0.015,12,0.04,9.54
450,0,50,1125,613,180,4.2,0.015,12,0.04,9.67
440,0,60,1125,613,180,4.2,0.015,12,0.04,9.6
425,0,75,1125,613,180,4.2,0.015,12,0.04,9.51
475,0,25,1125,613,180,4.2,0.015,12,0.08,9.77
465,0,35,1125,613,180,4.2,0.015,12,0.08,9.86
450,0,50,1125,613,180,4.2,0.015,12,0.08,9.98
440,0,60,1125,613,180,4.2,0.015,12,0.08,9.9
425,0,75,1125,613,180,4.2,0.015,12,0.08,9.82
475,0,25,1125,613,180,4.2,0.015,12,0.12,10.31
465,0,35,1125,613,180,4.2,0.015,12,0.12,10.39
450,0,50,1125,613,180,4.2,0.015,12,0.12,10.55
440,0,60,1125,613,180,4.2,0.015,12,0.12,10.46
425,0,75,1125,613,180,4.2,0.015,12,0.12,10.34
475,0,25,1125,613,180,4.2,0.015,12,0.16,10.19
465,0,35,1125,613,180,4.2,0.015,12,0.16,10.28
450,0,50,1125,613,180,4.2,0.015,12,0.16,10.38
440,0,60,1125,613,180,4.2,0.015,12,0.16,10.33
425,0,75,1125,613,180,4.2,0.015,12,0.16,10.26
475,0,25,1125,613,180,4.2,0.015,12,0.2,9.96
465,0,35,1125,613,180,4.2,0.015,12,0.2,10.07
450,0,50,1125,613,180,4.2,0.015,12,0.2,10.21
440,0,60,1125,613,180,4.2,0.015,12,0.2,10.15
425,0,75,1125,613,180,4.2,0.015,12,0.2,10.02
454,0,0,1209,519,168,4.54,0.015,20,0,6.27
454,0,0,1209,519,168,4.54,0.015,20,0.05,5.78
454,0,0,1209,519,168,4.54,0.015,20,0.1,5.33
454,0,0,1209,519,168,4.54,0.015,20,0.15,4.87
454,0,0,1209,519,168,4.54,0.015,20,0.2,4.56
390,0,0,1180,635,195,7,0.015,15,0,5.61
390,0,0,1180,635,195,7,0.015,15,0.2,5.3
390,0,0,1180,635,195,7,0.015,15,0.3,5.9
390,0,0,1180,635,195,7,0.015,15,0.4,5.82
390,0,0,1180,635,195,7,0.015,20,0,6.71
390,0,0,1180,635,195,7,0.015,20,0.2,5.72
390,0,0,1180,635,195,7,0.015,20,0.3,6.4
390,0,0,1180,635,195,7,0.015,20,0.4,6.6
390,0,0,1180,635,195,7,0.015,30,0,6.41
390,0,0,1180,635,195,7,0.015,30,0.2,6.31
390,0,0,1180,635,195,7,0.015,30,0.3,6.71
390,0,0,1180,635,195,7,0.015,30,0.4,7.6
462,0,0,1172,631,185,0,0.02,30,0,4.99
462,0,0,1172,631,185,0,0.02,30,0.05,5.27
462,0,0,1172,631,185,0,0.02,30,0.1,5.41
462,0,0,1172,631,185,0,0.02,30,0.15,5.75
462,0,0,1172,631,185,0,0.02,30,0.2,5.91
462,0,0,1172,631,185,0,0.02,30,0.25,6.19
462,0,0,1172,631,185,0,0.02,30,0.3,6.21
543,0,0,900,740,179,0,0.013,20,0,11.04
402,121,20,900,740,179,0,0.013,20,0,11.04
402,121,20,900,740,179,0,0.013,20,0.05,11.3
402,121,20,900,740,179,0,0.013,20,0.1,11.8
408,122,21,895,733,182,0,0.013,20,0.05,11.4
414,124,21,890,728,184,0,0.013,20,0.05,11.2
421,126,21,884,723,187,0,0.013,20,0.05,11.5
402,121,20,918,722,179,0,0.013,20,0.05,11
402,121,20,935,705,179,0,0.013,20,0.05,11.3
402,121,20,951,689,179,0,0.013,20,0.05,11.2
414,124,21,890,728,184,0,0.013,20,0.1,11.9
426,128,20,878,718,190,0,0.013,20,0.1,11.6
439,132,22,866,708,195,0,0.013,20,0.1,12.3
402,121,20,935,705,179,0,0.013,20,0.1,11.9
402,121,20,968,672,179,0,0.013,20,0.1,11.9
402,121,20,1000,640,179,0,0.013,20,0.1,13.6
420,60,0,1069,656,210,2.4,0.015,30,0,7.46
420,60,0,1069,656,210,2.4,0.015,30,0.1,7.92
420,60,0,1069,656,210,2.4,0.015,30,0.15,7.88
420,60,0,1069,656,210,2.4,0.015,30,0.2,8.06
420,60,0,1069,656,210,2.4,0.015,30,0.25,8.12
420,60,0,1069,656,210,2.4,0.015,30,0.3,8.38
420,60,0,1069,656,210,2.4,0.015,30,0.35,8.34
390,88,0,1170,716,165,3.9,0.015,12,0,3.44
390,88,0,1170,716,165,3.9,0.015,12,0.04,4.16
390,88,0,1170,716,165,3.9,0.015,12,0.08,4.64
390,88,0,1170,716,165,3.9,0.015,12,0.12,4.74
390,88,0,1170,716,165,3.9,0.015,12,0.16,4.36
390,88,0,1170,716,165,3.9,0.015,12,0.2,4
613.33,126.67,0,1293.33,836.67,301,0,0.015,14,0,5.41
613.33,126.67,0,1293.33,836.67,301,0,0.015,14,0.05,5.45
613.33,126.67,0,1293.33,836.67,301,0,0.015,14,0.1,5.79
613.33,126.67,0,1293.33,836.67,301,0,0.015,14,0.15,6.22
613.33,126.67,0,1293.33,836.67,301,0,0.015,14,0.2,6.15
613.33,126.67,0,1293.33,836.67,301,0,0.015,14,0.25,6.08
613.33,126.67,0,1293.33,836.67,301,0,0.015,14,0.3,6.71
613.33,126.67,0,1293.33,836.67,301,0,0.015,14,0.35,5.88
390,0,0,1180,635,195,7,0.017,30,0,4.35
390,0,0,1180,635,195,7,0.017,30,0.2,4.41
390,0,0,1180,635,195,7,0.017,30,0.3,5.29
390,0,0,1180,635,195,7,0.017,30,0.4,4.63
410,0,0,1163,713,164,3.5,0.015,12,0,5.23
410,0,0,1163,713,164,3.5,0.015,12,0.03,5.81
410,0,0,1163,713,164,3.5,0.015,12,0.05,6.38
410,0,0,1163,713,164,3.5,0.015,12,0.07,6.54
330,0,0,1300,671,152,0,0.015,12,0,7.46
330,0,0,1300,671,152,0,0.015,12,0.06,7.89
330,0,0,1300,671,152,0,0.015,12,0.08,8.06
330,0,0,1300,671,152,0,0.015,12,0.1,8.87
333.3,62.2,66.7,1156,691,160,6.93,0.015,12,0,4.9
333.3,62.2,66.7,1156,691,160,6.93,0.015,12,0.1,5.4
333.3,62.2,66.7,1156,691,160,6.93,0.015,12,0.2,5.5
333.3,62.2,66.7,1156,691,160,6.93,0.015,12,0.3,4.9
363.3,67.8,72.7,1143,659,155,7.56,0.015,12,0,5.8
363.3,67.8,72.7,1143,659,155,7.56,0.015,12,0.1,6.5
363.3,67.8,72.7,1143,659,155,7.56,0.015,12,0.2,6.7
363.3,67.8,72.7,1143,659,155,7.56,0.015,12,0.3,5.9
401.7,75,80.4,1122,644.3,150,8.36,0.015,12,0,5.3
401.7,75,80.4,1122,644.3,150,8.36,0.015,12,0.1,5.5
401.7,75,80.4,1122,644.3,150,8.36,0.015,12,0.2,6.1
401.7,75,80.4,1122,644.3,150,8.36,0.015,12,0.3,5.3
346,0,0,1137,758,159,2.77,0.03,18,0,5.07
346,0,0,1137,758,159,2.77,0.03,18,0.1,4.47
346,0,0,1137,758,159,2.77,0.03,18,0.2,4.98
346,0,0,1137,758,159,2.77,0.03,18,0.3,5.61
346,0,0,1137,758,159,2.77,0.03,18,0.4,5.71
346,0,0,1137,758,159,2.77,0.03,18,0.5,4.94
264,0,0,851,507,145,0,0.015,6,0,3.2
264,0,0,851,507,145,0,0.015,6,0.05,4
264,0,0,851,507,145,0,0.015,6,0.1,4.2
264,0,0,851,507,145,0,0.015,6,0.15,3.2
264,0,0,851,507,145,0,0.015,6,0.2,3.2

File: Dataset/BFRC/data_sts.csv
concrete(kg/m³),Fly Ash (kg/m³),Silica Fume (kg/m³),Coarse Aggregate (kg/m³),Fine Aggregate (kg/m³),Water (kg/m³),Water Reducer (kg/m³),Fiber Diameter (mm),Fiber Length (mm),Fiber Content (%),Splitting Tensile Strength (MPa)
450,0,0,1150,670,207,0,0.02,30,0,4.03
450,0,0,1150,670,207,0,0.02,30,0.05,4.17
450,0,0,1150,670,207,0,0.02,30,0.1,4.35
450,0,0,1150,670,207,0,0.02,30,0.15,4.52
450,0,0,1150,670,207,0,0.02,30,0.2,4.74
450,0,0,1150,670,207,0,0.02,30,0.25,4.87
450,0,0,1150,670,207,0,0.02,30,0.3,5.07
420,0,0,1188.6,684.6,160,4.2,0.015,18,0,6.8
420,0,0,1188.6,684.6,160,4.2,0.015,18,0.05,7.1
420,0,0,1188.6,684.6,160,4.2,0.015,18,0.1,7.4
420,0,0,1188.6,684.6,160,4.2,0.015,18,0.15,7.8
420,0,0,1188.6,684.6,160,4.2,0.015,18,0.1,8.2
378,42,0,1188.6,684.6,160,4.2,0.015,18,0.1,8.8
336,84,0,1188.6,684.6,160,4.2,0.015,18,0.1,7.3
294,126,0,1188.6,684.6,160,4.2,0.015,18,0.1,6.4
252,168,0,1188.6,684.6,160,4.2,0.015,18,0.1,5.6
300,100,0,1184,672,144,3,0.015,18,0,4.73
300,100,0,1184,672,144,3,0.015,18,0.1,4.34
300,100,0,1184,672,144,3,0.015,18,0.2,4.6
300,100,0,1184,672,144,3,0.015,18,0.3,2.82
217,54,0,1288,693,125,2.71,0.0174,6,0,2.29
217,54,0,1286,692,125,2.71,0.0174,6,0.1,2.36
217,54,0,1284,691.5,125,2.71,0.0174,6,0.2,2.38
217,54,0,1282,690.6,125,2.71,0.0174,6,0.3,2.5
217,54,0,1280,689.6,125,2.71,0.0174,6,0.4,2.51
217,54,0,1278,688.7,125,2.71,0.0174,6,0.5,2.4
217,54,0,1286,692,125,2.71,0.0174,12,0.1,2.28
217,54,0,1284,691.5,125,2.71,0.0174,12,0.2,2.27
217,54,0,1282,690.6,125,2.71,0.0174,12,0.3,2.26
217,54,0,1280,689.6,125,2.71,0.0174,12,0.4,2.28
217,54,0,1278,688.7,125,2.71,0.0174,12,0.5,2.2
400,0,0,512,762,220,0,0.015,18,0,3.04
400,0,0,512,762,220,0,0.015,18,0.05,3.34
400,0,0,512,762,220,2,0.015,18,0.1,3.62
400,0,0,512,762,220,2,0.015,18,0.15,3.87
400,0,0,512,762,220,4,0.015,18,0.2,4.01
400,0,0,512,762,220,4,0.015,18,0.25,4.12
340,0,0,1540,610,153,2.9,0.016,22,0,4.31
340,0,0,1540,610,153,2.9,0.016,22,0.06,4.57
340,0,0,1540,610,153,2.9,0.016,22,0.08,4.71
340,0,0,1540,610,153,2.9,0.016,22,0.1,5.11
340,0,0,1540,610,153,2.9,0.016,22,0.12,5.38
330,0,0,1300,671,152,0,0.015,12,0,3.38
330,0,0,1300,671,152,0,0.015,12,0.05,3.45
330,0,0,1300,671,152,0,0.015,12,0.06,3.47
330,0,0,1300,671,152,0,0.015,12,0.08,3.49
350,80,0,1047,794,170,3,0.015,12,0,4.5
350,80,0,1047,794,170,3,0.015,12,0.1,4.55
350,80,0,1047,794,170,3,0.015,12,0.2,4.8
350,80,0,1047,794,170,3,0.015,12,0.3,4.25
350,80,0,1047,794,170,3,0.015,18,0,4.5
350,80,0,1047,794,170,3,0.015,18,0.1,4.87
350,80,0,1047,794,170,3,0.015,18,0.2,4.72
350,80,0,1047,794,170,3,0.015,18,0.3,4.38
350,80,0,1047,794,170,3,0.015,24,0,4.5
350,80,0,1047,794,170,3,0.015,24,0.1,5.06
350,80,0,1047,794,170,3,0.015,24,0.2,4.85
350,80,0,1047,794,170,3,0.015,24,0.3,4.36
340,0,0,987,875,180,5,0.015,12,0,3.7
340,0,0,987,875,180,5,0.015,18,0.05,3.5
340,0,0,987,875,180,5,0.015,12,0.1,3.7
340,0,0,987,875,180,5,0.015,18,0.1,4
340,0,0,987,875,180,5,0.015,24,0.1,3.9
340,0,0,987,875,180,5,0.015,18,0.12,3.6
340,0,0,987,875,180,5,0.015,18,0.15,3.9
405,0,0,1135,640,215,0,0.015,9,0,3.41
405,0,0,1135,640,215,0,0.015,9,0.04,4
405,0,0,1135,640,215,0,0.015,9,0.08,4.23
405,0,0,1135,640,215,0,0.015,9,0.12,4.34
405,0,0,1135,640,215,0,0.015,9,0.16,4.23
405,0,0,1135,640,215,0,0.015,9,0.2,4.45
478.4,0,0,1181.3,549.3,191,0,0.013,16,0.05,3.59
478.4,0,0,1181.3,549.3,191,0,0.017,20,0.05,3.31
478.4,0,0,1181.3,549.3,191,0,0.021,24,0.05,3.59
478.4,0,0,1181.3,549.3,191,0,0.017,16,0.06,3.39
478.4,0,0,1181.3,549.3,191,0,0.021,20,0.06,3.15
478.4,0,0,1181.3,549.3,191,0,0.013,24,0.06,3.13
478.4,0,0,1181.3,549.3,191,0,0.021,16,0.07,3.09
478.4,0,0,1181.3,549.3,191,0,0.013,20,0.07,3.19
478.4,0,0,1181.3,549.3,191,0,0.017,24,0.07,3.42
420,0,0,998,817,160,4.2,0.018,18,0,3.46
420,0,0,998,817,160,4.2,0.018,18,0.05,3.8
420,0,0,998,817,160,4.2,0.018,18,0.1,3.66
420,0,0,998,817,160,4.2,0.018,18,0.15,3.53
420,0,0,998,817,160,4.2,0.018,18,0.2,3.46
420,0,0,998,817,160,4.2,0.018,18,0.25,3.19
420,0,0,998,817,160,4.2,0.018,18,0.3,2.87
420,0,0,998,817,160,4.2,0.018,18,0.35,3.1
420,0,0,998,817,160,3.36,0.018,18,0.1,3.66
399,21,0,998,817,160,3.36,0.018,18,0.1,2.68
378,42,0,998,817,160,3.36,0.018,18,0.1,3.28
357,63,0,998,817,160,3.36,0.018,18,0.1,3.36
336,84,0,998,817,160,3.36,0.018,18,0.1,3.34
315,105,0,998,817,160,3.36,0.018,18,0.1,3.14
294,126,0,998,817,160,3.36,0.018,18,0.1,3.1
399,0,21,998,817,160,3.36,0.018,18,0.1,3.57
378,0,42,998,817,160,3.36,0.018,18,0.1,3.4
357,0,63,998,817,160,3.36,0.018,18,0.1,3.31
336,0,84,998,817,160,3.36,0.018,18,0.1,3.72
315,0,105,998,817,160,3.36,0.018,18,0.1,3.45
294,0,126,998,817,160,3.36,0.018,18,0.1,3.35
500,0,0,1125,613,180,4.2,0.015,12,0,5.16
500,0,0,1125,613,180,4.2,0.015,12,0.04,5.67
500,0,0,1125,613,180,4.2,0.015,12,0.08,6.14
500,0,0,1125,613,180,4.2,0.015,12,0.12,6.49
500,0,0,1125,613,180,4.2,0.015,12,0.16,6.21
500,0,0,1125,613,180,4.2,0.015,12,0.2,5.73
475,0,25,1125,613,180,4.2,0.015,12,0,5.29
465,0,35,1125,613,180,4.2,0.015,12,0,5.43
450,0,50,1125,613,180,4.2,0.015,12,0,5.66
440,0,60,1125,613,180,4.2,0.015,12,0,5.47
425,0,75,1125,613,180,4.2,0.015,12,0,5.36
475,0,25,1125,613,180,4.2,0.015,12,0.04,5.72
465,0,35,1125,613,180,4.2,0.015,12,0.04,5.84
450,0,50,1125,613,180,4.2,0.015,12,0.04,5.98
440,0,60,1125,613,180,4.2,0.015,12,0.04,5.91
425,0,75,1125,613,180,4.2,0.015,12,0.04,5.8
475,0,25,1125,613,180,4.2,0.015,12,0.08,6.17
465,0,35,1125,613,180,4.2,0.015,12,0.08,6.29
450,0,50,1125,613,180,4.2,0.015,12,0.08,6.43
440,0,60,1125,613,180,4.2,0.015,12,0.08,6.32
425,0,75,1125,613,180,4.2,0.015,12,0.08,6.26
475,0,25,1125,613,180,4.2,0.015,12,0.12,6.56
465,0,35,1125,613,180,4.2,0.015,12,0.12,6.63
450,0,50,1125,613,180,4.2,0.015,12,0.12,6.77
440,0,60,1125,613,180,4.2,0.015,12,0.12,6.7
425,0,75,1125,613,180,4.2,0.015,12,0.12,6.61
475,0,25,1125,613,180,4.2,0.015,12,0.16,6.29
465,0,35,1125,613,180,4.2,0.015,12,0.16,6.38
450,0,50,1125,613,180,4.2,0.015,12,0.16,6.52
440,0,60,1125,613,180,4.2,0.015,12,0.16,6.41
425,0,75,1125,613,180,4.2,0.015,12,0.16,6.35
475,0,25,1125,613,180,4.2,0.015,12,0.2,5.82
465,0,35,1125,613,180,4.2,0.015,12,0.2,5.94
450,0,50,1125,613,180,4.2,0.015,12,0.2,6.1
440,0,60,1125,613,180,4.2,0.015,12,0.2,6.02
425,0,75,1125,613,180,4.2,0.015,12,0.2,5.91
454,0,0,1209,519,168,4.54,0.015,20,0,3.48
454,0,0,1209,519,168,4.54,0.015,20,0.05,3.41
454,0,0,1209,519,168,4.54,0.015,20,0.1,3.07
454,0,0,1209,519,168,4.54,0.015,20,0.15,3.06
454,0,0,1209,519,168,4.54,0.015,20,0.2,3.07
390,0,0,1180,635,195,7,0.015,15,0,2.9
390,0,0,1180,635,195,7,0.015,15,0.2,3.41
390,0,0,1180,635,195,7,0.015,15,0.3,3.3
390,0,0,1180,635,195,7,0.015,15,0.4,3.59
390,0,0,1180,635,195,7,0.015,20,0,3.26
390,0,0,1180,635,195,7,0.015,20,0.2,3.35
390,0,0,1180,635,195,7,0.015,20,0.3,3.84
390,0,0,1180,635,195,7,0.015,20,0.4,3.56
390,0,0,1180,635,195,7,0.015,30,0,3.86
390,0,0,1180,635,195,7,0.015,30,0.2,4.13
390,0,0,1180,635,195,7,0.015,30,0.3,3.86
390,0,0,1180,635,195,7,0.015,30,0.4,3.95
462,0,0,1172,631,185,0,0.02,30,0,3.86
462,0,0,1172,631,185,0,0.02,30,0.05,4.04
462,0,0,1172,631,185,0,0.02,30,0.1,4.24
462,0,0,1172,631,185,0,0.02,30,0.15,4.35
462,0,0,1172,631,185,0,0.02,30,0.2,4.49
462,0,0,1172,631,185,0,0.02,30,0.25,4.65
462,0,0,1172,631,185,0,0.02,30,0.3,4.7
543,0,0,900,740,179,0,0.013,20,0,8.7
402,121,20,900,740,179,0,0.013,20,0,8.7
402,121,20,900,740,179,0,0.013,20,0.05,8.9
402,121,20,900,740,179,0,0.013,20,0.1,9.4
408,122,21,895,733,182,0,0.013,20,0.05,8.6
414,124,21,890,728,184,0,0.013,20,0.05,8.7
421,126,21,884,723,187,0,0.013,20,0.05,9
402,121,20,918,722,179,0,0.013,20,0.05,8.9
402,121,20,935,705,179,0,0.013,20,0.05,9.1
402,121,20,951,689,179,0,0.013,20,0.05,9
414,124,21,890,728,184,0,0.013,20,0.1,9.4
426,128,20,878,718,190,0,0.013,20,0.1,9.6
439,132,22,866,708,195,0,0.013,20,0.1,9.6
402,121,20,935,705,179,0,0.013,20,0.1,9.7
402,121,20,968,672,179,0,0.013,20,0.1,9.6
402,121,20,1000,640,179,0,0.013,20,0.1,9.8
420,60,0,1069,656,210,2.4,0.015,30,0,4
420,60,0,1069,656,210,2.4,0.015,30,0.1,4.7
420,60,0,1069,656,210,2.4,0.015,30,0.15,4.4
420,60,0,1069,656,210,2.4,0.015,30,0.2,4.6
420,60,0,1069,656,210,2.4,0.015,30,0.25,4.8
420,60,0,1069,656,210,2.4,0.015,30,0.3,4.9
420,60,0,1069,656,210,2.4,0.015,30,0.35,5
390,88,0,1170,716,165,3.9,0.015,12,0,2.97
390,88,0,1170,716,165,3.9,0.015,12,0.04,3.16
390,88,0,1170,716,165,3.9,0.015,12,0.08,3.28
390,88,0,1170,716,165,3.9,0.015,12,0.12,3.24
390,88,0,1170,716,165,3.9,0.015,12,0.16,3.19
390,88,0,1170,716,165,3.9,0.015,12,0.2,3.13
402,20.1,96,1070,688,170,4,0.015,20,0,2.48
402,20.1,96,1070,688,170,4,0.015,20,0.04,2.62
402,20.1,96,1070,688,170,4,0.015,20,0.08,2.71
402,20.1,96,1070,688,170,4,0.015,20,0.16,2.37
470,22,108,1052,696,162,4.9,0.015,20,0,3.02
470,22,108,1052,696,162,4.9,0.015,20,0.04,3.32
470,22,108,1052,696,162,4.9,0.015,20,0.08,3.47
470,22,108,1052,696,162,4.9,0.015,20,0.16,3.43
512,24.2,118.6,1036,710,158,5.7,0.015,20,0,3.46
512,24.2,118.6,1036,710,158,5.7,0.015,20,0.04,3.73
512,24.2,118.6,1036,710,158,5.7,0.015,20,0.08,3.92
512,24.2,118.6,1036,710,158,5.7,0.015,20,0.16,3.45
401,150,0,867,781,159,4.81,0.015,6,0,2.589
401,150,0,867,781,159,4.81,0.015,6,0.05,2.99
401,150,0,867,781,159,4.81,0.015,6,0.1,3.724
401,150,0,867,781,159,4.81,0.015,6,0.15,4.285
401,150,0,867,781,159,4.81,0.015,6,0.2,3.684
401,150,0,867,781,159,4.81,0.015,12,0,2.589
401,150,0,867,781,159,4.81,0.015,12,0.05,3.104
401,150,0,867,781,159,4.81,0.015,12,0.1,3.907
401,150,0,867,781,159,4.81,0.015,12,0.15,4.808
401,150,0,867,781,159,4.81,0.015,12,0.2,3.774
401,150,0,867,781,159,4.81,0.015,18,0,2.589
401,150,0,867,781,159,4.81,0.015,18,0.05,3.175
401,150,0,867,781,159,4.81,0.015,18,0.1,3.858
401,150,0,867,781,159,4.81,0.015,18,0.15,3.891
401,150,0,867,781,159,4.81,0.015,18,0.2,3.009
415,150,0,887,792,188,4.81,0.015,6,0,2.488
415,150,0,887,792,188,4.81,0.015,6,0.05,2.874
415,150,0,887,792,188,4.81,0.015,6,0.1,3.577
415,150,0,887,792,188,4.81,0.015,6,0.15,3.797
415,150,0,887,792,188,4.81,0.015,6,0.2,3.539
415,150,0,887,792,188,4.81,0.015,12,0,2.488
415,150,0,887,792,188,4.81,0.015,12,0.05,2.983
415,150,0,887,792,188,4.81,0.015,12,0.1,3.718
415,150,0,887,792,188,4.81,0.015,12,0.15,3.997
415,150,0,887,792,188,4.81,0.015,12,0.2,3.624
415,150,0,887,792,188,4.81,0.015,18,0,2.488
415,150,0,887,792,188,4.81,0.015,18,0.05,3.038
415,150,0,887,792,188,4.81,0.015,18,0.1,3.679
415,150,0,887,792,188,4.81,0.015,18,0.15,3.734
415,150,0,887,792,188,4.81,0.015,18,0.2,3.503
613.33,126.67,0,1293.33,836.67,301,0,0.015,14,0,2.87
613.33,126.67,0,1293.33,836.67,301,0,0.015,14,0.05,2.82
613.33,126.67,0,1293.33,836.67,301,0,0.015,14,0.1,3.08
613.33,126.67,0,1293.33,836.67,301,0,0.015,14,0.15,3.06
613.33,126.67,0,1293.33,836.67,301,0,0.015,14,0.2,3.15
613.33,126.67,0,1293.33,836.67,301,0,0.015,14,0.25,3.45
613.33,126.67,0,1293.33,836.67,301,0,0.015,14,0.3,3.5
613.33,126.67,0,1293.33,836.67,301,0,0.015,14,0.35,3.28
390,0,0,1180,635,195,7,0.017,30,0,3.73
390,0,0,1180,635,195,7,0.017,30,0.2,3.42
390,0,0,1180,635,195,7,0.017,30,0.3,3.62
390,0,0,1180,635,195,7,0.017,30,0.4,3.74
333.3,62.2,66.7,1156,691,160,6.93,0.015,12,0,2.92
333.3,62.2,66.7,1156,691,160,6.93,0.015,12,0.1,3.13
333.3,62.2,66.7,1156,691,160,6.93,0.015,12,0.2,3.04
333.3,62.2,66.7,1156,691,160,6.93,0.015,12,0.3,3
363.3,67.8,72.7,1143,659,155,7.56,0.015,12,0,3.15
363.3,67.8,72.7,1143,659,155,7.56,0.015,12,0.1,3.68
363.3,67.8,72.7,1143,659,155,7.56,0.015,12,0.2,3.4
363.3,67.8,72.7,1143,659,155,7.56,0.015,12,0.3,3.25
401.7,75,80.4,1122,644.3,150,8.36,0.015,12,0,3.41
401.7,75,80.4,1122,644.3,150,8.36,0.015,12,0.1,4.01
401.7,75,80.4,1122,644.3,150,8.36,0.015,12,0.2,3.69
401.7,75,80.4,1122,644.3,150,8.36,0.015,12,0.3,3.56
346,0,0,1137,758,159,2.77,0.03,18,0,2.3
346,0,0,1137,758,159,2.77,0.03,18,0.1,2.7
346,0,0,1137,758,159,2.77,0.03,18,0.2,3.1
346,0,0,1137,758,159,2.77,0.03,18,0.3,3
346,0,0,1137,758,159,2.77,0.03,18,0.4,2.9
346,0,0,1137,758,159,2.77,0.03,18,0.5,2.6
264,0,0,851,507,145,0,0.015,6,0,2.64
264,0,0,851,507,145,0,0.015,6,0.05,2.43
264,0,0,851,507,145,0,0.015,6,0.1,2.72
264,0,0,851,507,145,0,0.015,6,0.15,2.56
264,0,0,851,507,145,0,0.015,6,0.2,2.88
